Repository: marzio-barresi/Electrical-Datasets-Alkaline-Batteries

# Electrical-Datasets-Alkaline-Batteries

File: GEIS/Cell_6_GEIS.csv
SOC [%],Voltage [V],Frequency [Hz],Re(Ztot) [Ohm],-Im(Ztot) [Ohm]
30,1.2671694,100003.71,0.2039742,-0.14759019
30,1.267166,79433.273,0.20319824,-0.11585884
30,1.2671674,63093.824,0.20022705,-0.089445084
30,1.2671679,50122.477,0.20004018,-0.067047283
30,1.2671679,39814.059,0.20066203,-0.048526015
30,1.2671684,31621.139,0.20293184,-0.037010774
30,1.2671766,25116.91,0.20317538,-0.0248447
30,1.2671744,19948.785,0.2031787,-0.018094296
30,1.2671732,15847.683,0.206632,-0.0089126341
30,1.267172,12590.93,0.2084631,-0.0026174919
30,1.2671747,10002.226,0.21144803,0.0034969866
30,1.2671806,7943.999,0.2131442,0.0074536628
30,1.2671678,6307.7339,0.21683916,0.014012789
30,1.2671627,5011.604,0.21956423,0.016271329
30,1.2671682,3981.2744,0.2257645,0.020732131
30,1.2671661,3161.0117,0.22862594,0.02215641
30,1.2671683,2510.8032,0.23236693,0.025088763
30,1.2671679,1995.6388,0.23709957,0.026773686
30,1.2671692,1585.5074,0.243286,0.028511027
30,1.2671641,1258.7913,0.24805732,0.030783385
30,1.2671646,1000.3202,0.25338224,0.033192597
30,1.2671708,794.23785,0.25602278,0.033885229
30,1.2671686,631.00964,0.26212701,0.035363462
30,1.2671666,501.44418,0.26687014,0.036843169
30,1.26717,398.08914,0.27264524,0.035998762
30,1.2671719,316.31589,0.27693695,0.036309622
30,1.2671674,251.04433,0.28306663,0.039044872
30,1.2671733,199.55299,0.28817785,0.041380771
30,1.2671695,158.42841,0.29355627,0.043153483
30,1.2671689,125.84567,0.29833201,0.044489887
30,1.2671752,100.03201,0.30408251,0.047895946
30,1.2671727,79.415512,0.31030717,0.050786719
30,1.2671741,63.082298,0.31816021,0.054918785
30,1.2671673,50.144421,0.3246828,0.057344936
30,1.2671781,39.808914,0.3319644,0.063352719
30,1.2671708,31.629555,0.33998439,0.066597842
30,1.2671717,25.104433,0.3491537,0.073484823
30,1.2671835,19.955299,0.35857904,0.078702666
30,1.267168,15.857577,0.36734715,0.08552286
30,1.2671794,12.600809,0.37656602,0.095405757
30,1.2671889,10.003201,0.3887881,0.10401709
30,1.2671652,7.9395323,0.40148103,0.11568625
30,1.2671933,6.3105812,0.41483828,0.12739159
30,1.2672024,5.0080128,0.42896086,0.14279626
30,1.2671846,3.9778516,0.44386604,0.16055179
30,1.2672027,3.1629555,0.46095982,0.18064812
30,1.2672026,2.5136747,0.48126781,0.20597075
30,1.2671813,1.99553,0.50449288,0.23554906
30,1.2671901,1.5853286,0.53333616,0.27043742
30,1.2671907,1.2596742,0.56934088,0.30916381
30,1.2672037,1.0000639,0.61293554,0.35120577
30,1.2671903,0.79363066,0.66839743,0.3955985
30,1.2672098,0.63090527,0.736458,0.43621019
30,1.2672319,0.50154078,0.81544286,0.46878499
30,1.2672288,0.39774463,0.90362501,0.49242568
30,1.2672284,0.3161931,0.99327105,0.50041986
30,1.2672501,0.25122195,1.0811951,0.49431586
30,1.2672867,0.19933917,1.1613866,0.47817513
30,1.2673186,0.15860692,1.2303797,0.45661712
30,1.2673435,0.12593903,1.2920742,0.43515995
30,1.2673581,0.10007046,1.3455675,0.41596061
30,1.2679065,100003.71,0.2043712,-0.14871173
30,1.2677525,79433.273,0.20028505,-0.11354293
30,1.2677457,63093.824,0.19898218,-0.089411192
30,1.2677252,50122.477,0.19844431,-0.067924283
30,1.267705,39814.059,0.20070046,-0.049719412
30,1.2676984,31621.139,0.20178321,-0.034880854
30,1.267682,25116.91,0.20247662,-0.02639313
30,1.2676739,19948.785,0.2047459,-0.016354496
30,1.2676737,15847.683,0.20700929,-0.010554869
30,1.2676609,12590.93,0.20796672,-0.002480706
30,1.2676486,10002.226,0.21127287,0.004407227
30,1.2676445,7943.999,0.2120918,0.0087423306
30,1.2676228,6307.7339,0.21739392,0.012116581
30,1.2676163,5011.604,0.21979542,0.018139377
30,1.2676132,3981.2744,0.22467892,0.018271742
30,1.2676048,3161.0117,0.22825907,0.022208158
30,1.2676042,2510.8032,0.23357618,0.025017999
30,1.2676016,1995.6388,0.23582456,0.027515819
30,1.2675959,1585.5074,0.23889862,0.029541139
30,1.2675912,1258.7913,0.24500567,0.030644609
30,1.2675815,1000.3202,0.25032029,0.031113049
30,1.2675774,794.23785,0.25698182,0.032957807
30,1.2675698,631.00964,0.26202103,0.034166843
30,1.2675704,501.44418,0.26620385,0.035167165
30,1.2675685,398.08914,0.27227113,0.038396996
30,1.2675664,316.31589,0.27597713,0.036902029
30,1.2675606,251.04433,0.28247321,0.038596477
30,1.2675604,199.55299,0.28605044,0.041419744
30,1.2675552,158.42841,0.29322323,0.042962871
30,1.2675582,125.84567,0.29953566,0.04466464
30,1.2675432,100.03201,0.30462918,0.048961945
30,1.2675514,79.415512,0.31193405,0.050203871
30,1.2675437,63.082298,0.31660104,0.052912101
30,1.267543,50.144421,0.32379043,0.057902973
30,1.2675416,39.808914,0.33162639,0.060814522
30,1.2675465,31.629555,0.33998099,0.067068011
30,1.2675414,25.104433,0.3494736,0.072619282
30,1.2675415,19.955299,0.35753763,0.079780951
30,1.2675446,15.857577,0.36718702,0.085798673
30,1.2675314,12.600809,0.37966332,0.095000051
30,1.2675191,10.003201,0.38837716,0.10410295
30,1.2675354,7.9395323,0.40204185,0.11516203
30,1.267517,6.3105812,0.41451311,0.12735787
30,1.2675068,5.0080128,0.42918471,0.14201607
30,1.2675323,3.9778516,0.44328144,0.16085939
30,1.2675179,3.1629555,0.46245164,0.18075335
30,1.2675189,2.5136747,0.48186824,0.20634505
30,1.2675335,1.99553,0.50586194,0.23591781
30,1.2675197,1.5853286,0.53627384,0.26972994
30,1.2675251,1.2596742,0.57194662,0.3083533
30,1.2675104,1.0000639,0.61823881,0.35002249
30,1.2675301,0.79363066,0.67422283,0.39196718
30,1.2675205,0.63090527,0.7434715,0.43102553
30,1.2675061,0.50154078,0.82144856,0.46358994
30,1.2675145,0.39774463,0.90849441,0.48460048
30,1.267531,0.3161931,0.99651712,0.49151394
30,1.2675294,0.25122195,1.082579,0.48742542
30,1.2675188,0.19933917,1.1621373,0.47597814
30,1.267511,0.15860692,1.2314411,0.4573836
30,1.2675242,0.12593903,1.2930546,0.43621904
30,1.2675575,0.10007046,1.3464375,0.41589335

File: GEIS/Cell_7_GEIS.csv (part 1 of 2)
SOC [%],Voltage [V],Frequency [Hz],Re(Ztot) [Ohm],-Im(Ztot) [Ohm]
100,1.6089379,100003.71,0.173500633333333,-0.0514606783333333
100,1.60893408333333,79433.273,0.171320966666667,-0.0369616083333333
100,1.6089282,63093.824,0.172078583333333,-0.0239799766666667
100,1.60892423333333,50122.477,0.175030566666667,-0.0144701836666667
100,1.60892216666667,39814.059,0.1742995,-0.0059518975
100,1.6089174,31621.139,0.17758395,0.00325937066666667
100,1.60891708333333,25116.91,0.179732316666667,0.00860014933333333
100,1.60891326666667,19948.785,0.181975033333333,0.016186544
100,1.60891166666667,15847.683,0.1851245,0.023614965
100,1.60891166666667,12590.93,0.18874595,0.0279323883333333
100,1.60891008333333,10002.226,0.194769833333333,0.0345949733333333
100,1.60890976666667,7943.999,0.197945083333333,0.04018014
100,1.60890753333333,6307.7339,0.202160816666667,0.0466482933333333
100,1.60890706666667,5011.604,0.208449266666667,0.054722155
100,1.60890611666667,3981.2744,0.21240065,0.062726085
100,1.60890388333333,3161.0117,0.217522066666667,0.071885595
100,1.60890213333333,2510.8032,0.223947683333333,0.0834071433333333
100,1.6089015,1995.6388,0.2286301,0.0976375633333333
100,1.60889863333333,1585.5074,0.233709383333333,0.114798785
100,1.60889371666667,1258.7913,0.23867955,0.137566685
100,1.6088926,1000.3202,0.24358585,0.163829226666667
100,1.60889036666667,794.23785,0.249713916666667,0.199700833333333
100,1.60889593333333,631.00964,0.255404733333333,0.24216005
100,1.60889196666667,501.44418,0.2593039,0.295466183333333
100,1.60888226666667,398.08914,0.268145733333333,0.367156033333333
100,1.6088926,316.31589,0.27674885,0.451520833333333
100,1.60889418333333,251.04433,0.28585295,0.560856816666667
100,1.60887431666667,199.55299,0.299536716666667,0.695241683333333
100,1.60886191666667,158.42841,0.317702316666667,0.865760483333333
100,1.60890531666667,125.84567,0.343930516666667,1.0782241
100,1.60890976666667,100.03201,0.380861283333333,1.34422398333333
100,1.60883443333333,79.415512,0.4339335,1.6734445
100,1.60887655,63.082298,0.508991233333333,2.08615433333333
100,1.6088756,50.144421,0.624605816666667,2.59004766666667
100,1.60878101666667,39.808914,0.804248816666667,3.21010466666667
100,1.6087068,31.629555,1.0297838,3.94967116666667
100,1.60893043333333,25.104433,1.39516273333333,4.87334216666667
100,1.60893121666667,19.955299,1.92878683333333,5.9071745
100,1.60897636666667,15.857577,2.7204485,7.15151916666667
100,1.60875796666667,12.600809,3.861824,8.362723
100,1.60837158333333,10.003201,5.42779866666667,9.65695383333333
100,1.60862286666667,7.9395323,7.37735616666667,10.6827075
100,1.6082937,6.3105812,9.513855,11.3357773333333
100,1.60803746666667,5.014442,11.9756788333333,11.6296768333333
100,1.60814015,3.9778516,14.3800303333333,10.9809901666667
100,1.60803143333333,3.1603963,16.4606653333333,10.2944475
100,1.60790586666667,2.5136747,18.046905,9.16481966666667
100,1.60771433333333,1.9970603,19.2994166666667,8.00108533333333
100,1.60757286666667,1.5846856,20.14848,6.87891
100,1.6075937,1.2596742,20.5933083333333,5.9111405
100,1.60772498333333,1.0000639,20.8397466666667,5.06134766666667
100,1.60790205,0.79443753,21.0124566666667,4.36449916666667
100,1.60804128333333,0.63126212,21.10105,3.88497666666667
100,1.60806353333333,0.50118679,21.05804,3.57770033333333
100,1.60798868333333,0.39774463,21.0022416666667,3.31960516666667
100,1.60785293333333,0.3161931,20.9472066666667,3.12494666666667
100,1.60772736666667,0.25117347,20.8615883333333,3.04915683333333
100,1.60772005,0.19933917,20.6858316666667,3.14749183333333
100,1.60785356666667,0.15846856,20.4705833333333,3.28167883333333
100,1.60807816666667,0.12590654,20.413845,3.4126205
100,1.60838715,0.09990409,20.451515,3.62055433333333
100,1.6049536,100003.71,0.173585133333333,-0.0505104166666667
100,1.60498936666667,79433.273,0.174267266666667,-0.036637205
100,1.6050539,63093.824,0.17547775,-0.0247734983333333
100,1.60511556666667,50122.477,0.1775198,-0.0155541251666667
100,1.60514576666667,39814.059,0.178148883333333,-0.00622178116666667
100,1.60520125,31621.139,0.179882066666667,0.00276095333333333
100,1.60522985,25116.91,0.1811671,0.0102759363333333
100,1.60525513333333,19948.785,0.183724266666667,0.0162168828333333
100,1.6053063,15847.683,0.188312583333333,0.0211119583333333
100,1.60533205,12590.93,0.193698233333333,0.0282235866666667
100,1.6053567,10002.226,0.195250666666667,0.0324629816666667
100,1.60538291666667,7943.999,0.199762616666667,0.0403107933333333
100,1.60541136666667,6307.7339,0.20666255,0.0478578416666667
100,1.60544633333333,5011.604,0.21159415,0.054441025
100,1.60548178333333,3981.2744,0.216743233333333,0.0624262833333333
100,1.60551675,3161.0117,0.221609616666667,0.070197815
100,1.6055495,2510.8032,0.227878583333333,0.0843279266666667
100,1.60558461666667,1995.6388,0.230656866666667,0.096818885
100,1.60561673333333,1585.5074,0.236564116666667,0.114810188333333
100,1.60564788333333,1258.7913,0.2409082,0.137125155
100,1.60567776666667,1000.3202,0.246582666666667,0.16359375
100,1.60570891666667,794.23785,0.2522699,0.197889733333333
100,1.60573483333333,631.00964,0.25863695,0.242565733333333
100,1.60576343333333,501.44418,0.265792266666667,0.296366716666667
100,1.60579475,398.08914,0.27381845,0.364695266666667
100,1.60581986666667,316.31589,0.286032616666667,0.451325733333333
100,1.60584465,251.04433,0.298643933333333,0.556460216666667
100,1.60587025,199.55299,0.31810805,0.692111016666667
100,1.60589981666667,158.42841,0.346849883333333,0.858555
100,1.60592588333333,125.84567,0.387924866666667,1.06733616666667
100,1.60596211666667,100.03201,0.451046116666667,1.32398835
100,1.60599946666667,79.415512,0.537921633333333,1.63775253333333
100,1.606009,63.082298,0.670829383333333,2.0189855
100,1.60603856666667,50.144421,0.8766323,2.47079366666667
100,1.60611805,39.808914,1.16018033333333,2.990688
100,1.606143,31.629555,1.57446686666667,3.57958633333333
100,1.60617716666667,25.104433,2.15108633333333,4.193897
100,1.60616921666667,19.955299,2.89699833333333,4.79249383333333
100,1.60619148333333,15.857577,3.85200683333333,5.275066
100,1.60630416666667,12.600809,4.88965866666667,5.5858815
100,1.60629065,10.003201,6.01258083333333,5.69933133333333
100,1.60633341666667,7.9395323,7.12420333333333,5.60965733333333
100,1.60622708333333,6.3105812,8.20959733333333,5.42733833333333
100,1.60643386666667,5.014442,9.03926783333333,4.99007283333333
100,1.60643211666667,3.9778516,9.75805216666667,4.60820166666667
100,1.60638428333333,3.1603963,10.4177691666667,4.15292366666667
100,1.60639428333333,2.5136747,10.9569308333333,3.78682166666667
100,1.60649745,1.9970603,11.293082,3.413827
100,1.60662936666667,1.5846856,11.5972735,3.02626316666667
100,1.60675048333333,1.2596742,11.8799235,2.70700483333333
100,1.6068519,1.0000639,12.1074663333333,2.44861166666667
100,1.60693136666667,0.79443753,12.3381373333333,2.22550466666667
100,1.6070269,0.63126212,12.5690193333333,2.06422933333333
100,1.60706821666667,0.50118679,12.8095156666667,1.96445916666667
100,1.60717678333333,0.39774463,12.9664496666667,1.9282025
100,1.60735353333333,0.3161931,13.0734253333333,1.90382566666667
100,1.60757748333333,0.25117347,13.2360203333333,1.861136
100,1.60782273333333,0.19933917,13.4942156666667,1.852113
100,1.60806878333333,0.15846856,13.7921968333333,1.89504183333333
100,1.60828305,0.12590654,14.1035448333333,1.97186366666667
100,1.60842848333333,0.09990409,14.4429156666667,2.07614483333333
90,1.48319736666667,100003.71,0.159875581666667,-0.0579347266666667
90,1.48320006666667,79433.273,0.15874671,-0.0458472966666667
90,1.48320086666667,63093.824,0.157890916666667,-0.0355355766666667
90,1.48320118333333,50122.477,0.158000946666667,-0.0271354
90,1.48320086666667,39814.059,0.157714,-0.0209921133333333
90,1.48320071666667,31621.139,0.158383985,-0.0151284126666667
90,1.48320086666667,25116.91,0.157821655,-0.0109843711666667
90,1.48320071666667,19948.785,0.158008316666667,-0.00736571166666667
90,1.48320071666667,15847.683,0.158821295,-0.00381380533333333
90,1.48320023333333,12590.93,0.159905373333333,-0.00165854053333333
90,1.48320118333333,10002.226,0.160384436666667,0.000490572116666667
90,1.48320245,7943.999,0.162117441666667,0.00284389566666667
90,1.48319928333333,6307.7339,0.16232886,0.00429471
90,1.48319928333333,5011.604,0.163864651666667,0.00603046766666667
90,1.4831988,3981.2744,0.165640205,0.00750285383333333
90,1.4831988,3161.0117,0.167026816666667,0.00798545783333333
90,1.48320023333333,2510.8032,0.16829355,0.00960108883333333
90,1.48319991666667,1995.6388,0.169561716666667,0.0107178378333333
90,1.48320023333333,1585.5074,0.171986383333333,0.0112247913333333
90,1.48319896666667,1258.7913,0.173123733333333,0.0128477066666667
90,1.4831996,1000.3202,0.174895566666667,0.0135083683333333
90,1.48320023333333,794.23785,0.177550516666667,0.0147490588333333
90,1.48320006666667,631.00964,0.178527916666667,0.0164029921666667
90,1.48319991666667,501.44418,0.181075183333333,0.0167321583333333
90,1.48319975,398.08914,0.182899866666667,0.0193685933333333
90,1.48320071666667,316.31589,0.1848204,0.0214451433333333
90,1.48320055,251.04433,0.187377033333333,0.023334645
90,1.48320023333333,199.55299,0.189733366666667,0.0262723883333333
90,1.48320086666667,158.42841,0.192415483333333,0.0287533383333333
90,1.48320118333333,125.84567,0.1954426,0.0330644183333333
90,1.48320023333333,100.03201,0.198863916666667,0.0366531316666667
90,1.48320086666667,79.415512,0.201985166666667,0.042160595
90,1.48320006666667,63.082298,0.2055014,0.0482932283333333
90,1.4831996,50.144421,0.209700966666667,0.0561984533333333
90,1.48319911666667,39.808914,0.214426433333333,0.0649998283333333
90,1.48320086666667,31.629555,0.2204445,0.07683818
90,1.48320023333333,25.104433,0.227095683333333,0.0910117916666667
90,1.48320006666667,19.955299,0.235956566666667,0.10720106
90,1.48320135,15.857577,0.246441566666667,0.126038431666667
90,1.48319943333333,12.600809,0.2606921,0.149157325
90,1.48319593333333,10.003201,0.279014366666667,0.1739907
90,1.48319626666667,7.9395323,0.304350116666667,0.202509633333333
90,1.4831934,6.3105812,0.33436405,0.232761183333333
90,1.48318975,5.0080128,0.37252775,0.263420316666667
90,1.48319865,3.9778516,0.418235666666667,0.291353416666667
90,1.48319975,3.1629555,0.4705956,0.3148014
90,1.4832023,2.5136747,0.52744135,0.332772033333333
90,1.48320373333333,1.99553,0.5869714,0.343845483333333
90,1.48319038333333,1.5853286,0.645678433333333,0.348499066666667
90,1.48320023333333,1.2596742,0.701859,0.34534375
90,1.48318671666667,1.0000639,0.754540366666667,0.3407946
90,1.48319323333333,0.79363066,0.80134765,0.33157825
90,1.48320213333333,0.63090527,0.842129066666667,0.320908133333333
90,1.48318975,0.50154078,0.880633666666667,0.3155664
90,1.48318355,0.39774463,0.914690016666667,0.309080416666667
90,1.48319403333333,0.3161931,0.944588733333333,0.303730633333333
90,1.48320675,0.25122195,0.9706432,0.299556333333333
90,1.48320961666667,0.19933917,0.997538966666667,0.2994613
90,1.48320071666667,0.15860692,1.02480943333333,0.303838233333333
90,1.4831907,0.12593903,1.05075535,0.308883366666667
90,1.4831907,0.10007046,1.07589443333333,0.313808066666667
90,1.48313586666667,100003.71,0.159225861666667,-0.0588875666666667
90,1.48318545,79433.273,0.158315926666667,-0.04548567
90,1.48321151666667,63093.824,0.157851248333333,-0.0347732333333333
90,1.48322455,50122.477,0.158313245,-0.0276233
90,1.48323155,39814.059,0.157264053333333,-0.020124385
90,1.48323726666667,31621.139,0.158180176666667,-0.0149427615
90,1.48323996666667,25116.91,0.158433486666667,-0.0109856438333333
90,1.48324076666667,19948.785,0.158463558333333,-0.00730697
90,1.48324378333333,15847.683,0.158957501666667,-0.0040186855
90,1.48324378333333,12590.93,0.159731905,-0.00147549838333333
90,1.48324346666667,10002.226,0.160354843333333,0.0009773067
90,1.48324648333333,7943.999,0.161959926666667,0.00310789883333333
90,1.4832449,6307.7339,0.162961611666667,0.0043574425
90,1.4832441,5011.604,0.16406407,0.00587912083333333
90,1.48324473333333,3981.2744,0.165730893333333,0.00715449633333333
90,1.48324458333333,3161.0117,0.166907983333333,0.00869861116666667
90,1.48324521666667,2510.8032,0.168871716666667,0.00944361333333333
90,1.4832449,1995.6388,0.1703473,0.0109717598333333
90,1.48324426666667,1585.5074,0.17148445,0.0111930221666667
90,1.48324426666667,1258.7913,0.173428133333333,0.013084917
90,1.48324505,1000.3202,0.174843283333333,0.0133851965
90,1.48324441666667,794.23785,0.176770966666667,0.015198237
90,1.48324315,631.00964,0.178576266666667,0.0160675061666667
90,1.4832433,501.44418,0.1811677,0.01757842
90,1.4832433,398.08914,0.1836206,0.01968946
90,1.48324361666667,316.31589,0.185091083333333,0.0209018283333333
90,1.48324315,251.04433,0.1876543,0.0234938783333333
90,1.48324283333333,199.55299,0.189662683333333,0.0261812683333333
90,1.48324346666667,158.42841,0.1928288,0.02887655
90,1.48324155,125.84567,0.1961048,0.0323318633333333
90,1.4832433,100.03201,0.198336616666667,0.0374788933333333
90,1.48324203333333,79.415512,0.2018407,0.0423458466666667
90,1.48324155,63.082298,0.205609916666667,0.04881897
90,1.48324123333333,50.144421,0.20935345,0.0562955433333333
90,1.48324235,39.808914,0.214133866666667,0.0659492816666667
90,1.48324108333333,31.629555,0.219650333333333,0.0770762416666667
90,1.48323996666667,25.104433,0.226677216666667,0.0904650583333333
90,1.4832387,19.955299,0.2350727,0.10689042
90,1.4832371,15.857577,0.24668505,0.126386691666667
90,1.4832406,12.600809,0.26116885,0.148423423333333
90,1.48324235,10.003201,0.279386483333333,0.1746554
90,1.48324013333333,7.9395323,0.30506595,0.202648766666667
90,1.4832433,6.3105812,0.33606665,0.232174833333333
90,1.48324633333333,5.0080128,0.373783033333333,0.261944883333333
90,1.4832352,3.9778516,0.419556733333333,0.290134483333333
90,1.48323456666667,3.1629555,0.472192716666667,0.31306155
90,1.48323091666667,2.5136747,0.528751933333333,0.330571783333333
90,1.48322486666667,1.99553,0.5882839,0.341542566666667
90,1.48323551666667,1.5853286,0.647228166666667,0.344011816666667
90,1.48322535,1.2596742,0.7033612,0.3423431
90,1.48323758333333,1.0000639,0.754859283333333,0.335189383333333
90,1.48322836666667,0.79363066,0.802745583333333,0.328635766666667
90,1.48322168333333,0.63090527,0.8449061,0.320328083333333
90,1.48323583333333,0.50154078,0.881580916666667,0.31174715
90,1.48323838333333,0.39774463,0.915652983333333,0.3053623
90,1.48322645,0.3161931,0.9481941,0.303950683333333
90,1.48321691666667,0.25122195,0.97782755,0.303323766666667
90,1.48322026666667,0.19933917,1.00530235,0.303659216666667
90,1.48323456666667,0.15860692,1.0284315,0.304228183333333
90,1.48324855,0.12593903,1.05046773333333,0.305665366666667
90,1.48325125,0.10007046,1.0752724,0.310877683333333
80,1.42231321666667,100003.71,0.165084143333333,-0.05652075
80,1.42231496666667,79433.273,0.164277385,-0.0442603183333333
80,1.42231686666667,63093.824,0.163702358333333,-0.03448045
80,1.42231878333333,50122.477,0.16378204,-0.02635404
80,1.42231781666667,39814.059,0.16378657,-0.0195160266666667
80,1.42231846666667,31621.139,0.164373248333333,-0.0141329033333333
80,1.42231893333333,25116.91,0.163893958333333,-0.00969943033333333
80,1.42232051666667,19948.785,0.164989968333333,-0.0063903915
80,1.42231941666667,15847.683,0.16528522,-0.00286085433333333
80,1.42231956666667,12590.93,0.165895898333333,-0.0001925264
80,1.42232036666667,10002.226,0.166914216666667,0.000982486483333333
80,1.42232085,7943.999,0.168285483333333,0.00390905983333333
80,1.42232051666667,6307.7339,0.1695892,0.005189782
80,1.422321,5011.604,0.170635616666667,0.0066919625
80,1.42232211666667,3981.2744,0.172513083333333,0.00769864516666667
80,1.42232258333333,3161.0117,0.174736416666667,0.0087611825
80,1.42232243333333,2510.8032,0.175184183333333,0.00967258333333333
80,1.42232386666667,1995.6388,0.177712116666667,0.011409048
80,1.42232481666667,1585.5074,0.178721866666667,0.0119424935
80,1.42232465,1258.7913,0.180369683333333,0.0125296228333333
80,1.42232498333333,1000.3202,0.182037433333333,0.0143499275
80,1.42232545,794.23785,0.184313533333333,0.0146428583333333
80,1.42232656666667,631.00964,0.1863431,0.0154391738333333
80,1.42232783333333,501.44418,0.18826355,0.016679265
80,1.42232831666667,398.08914,0.191069566666667,0.017612935
80,1.42232975,316.31589,0.193243483333333,0.0194912333333333
80,1.42233038333333,251.04433,0.19583235,0.0212445366666667
80,1.42233021666667,199.55299,0.19849005,0.0226328116666667
80,1.42233101666667,158.42841,0.201208766666667,0.0245352283333333
80,1.4223315,125.84567,0.202980816666667,0.027219405
80,1.42233245,100.03201,0.206161166666667,0.0293336733333333
80,1.42233356666667,79.415512,0.210516333333333,0.0317466266666667
80,1.4223334,63.082298,0.2142956,0.03605736
80,1.42233578333333,50.144421,0.217824166666667,0.0401224966666667
80,1.42233641666667,39.808914,0.2221612,0.0451121733333333
80,1.42233705,31.629555,0.226666633333333,0.0507271733333333
80,1.42233705,25.104433,0.231532233333333,0.0581269916666667
80,1.42233768333333,19.955299,0.238193433333333,0.0665333216666667
80,1.42234008333333,15.857577,0.246048316666667,0.0760914983333333
80,1.42233801666667,12.600809,0.254987366666667,0.087394505
80,1.42233736666667,10.003201,0.2660768,0.0998636783333333
80,1.42234198333333,7.9395323,0.28030665,0.11464406
80,1.42233816666667,6.3105812,0.296934366666667,0.12939618
80,1.42233768333333,5.0080128,0.3181728,0.143802435
80,1.42234436666667,3.9778516,0.34270915,0.158793191666667
80,1.42234293333333,3.1629555,0.369734283333333,0.1714378
80,1.42234485,2.5136747,0.399544483333333,0.181726416666667
80,1.42235263333333,1.99553,0.43072645,0.18870865
80,1.42235168333333,1.5853286,0.462681966666667,0.193375066666667
80,1.42235756666667,1.2596742,0.49344405,0.195389233333333
80,1.42235756666667,1.0000639,0.52340285,0.1960359
80,1.42237091666667,0.79363066,0.550745083333333,0.194385283333333
80,1.42237488333333,0.63090527,0.5770733,0.193715
80,1.42237743333333,0.50154078,0.601600533333333,0.19330785
80,1.42239188333333,0.39774463,0.6247431,0.192324683333333
80,1.42241096666667,0.3161931,0.645593483333333,0.1918058
80,1.42242558333333,0.25122195,0.666723883333333,0.19346005
80,1.42243846666667,0.19933917,0.687984633333333,0.197335366666667
80,1.42245738333333,0.15860692,0.7082599,0.201124216666667
80,1.4224871,0.12593903,0.728856,0.205395383333333
80,1.42253065,0.10007046,0.7487355,0.21084515
80,1.42226235,100003.71,0.164463033333333,-0.0565914966666667
80,1.42232433333333,79433.273,0.164213408333333,-0.0447451566666667
80,1.42236518333333,63093.824,0.163255185,-0.0346209933333333
80,1.42239316666667,50122.477,0.163435965,-0.026495315
80,1.42240985,39814.059,0.162752776666667,-0.0199835816666667
80,1.42242351666667,31621.139,0.16357847,-0.0143543593333333
80,1.42243655,25116.91,0.164051533333333,-0.00980453883333333
80,1.42244403333333,19948.785,0.164460161666667,-0.00665691433333333
80,1.42245468333333,15847.683,0.165186385,-0.00294374116666667
80,1.42245991666667,12590.93,0.166062186666667,-0.000140480978333333
80,1.42246628333333,10002.226,0.166737716666667,0.00161643016666667
80,1.422472,7943.999,0.168468533333333,0.00337053516666667
80,1.4224747,6307.7339,0.168906333333333,0.0052621495
80,1.42247883333333,5011.604,0.170502516666667,0.006455234
80,1.42248233333333,3981.2744,0.17189105,0.00767888316666667
80,1.4224863,3161.0117,0.173699233333333,0.00912658
80,1.42248948333333,2510.8032,0.175361433333333,0.0100556985
80,1.4224941,1995.6388,0.17662375,0.010773583
80,1.42249551666667,1585.5074,0.178608383333333,0.0114002525
80,1.42249933333333,1258.7913,0.18063955,0.0130131555
80,1.42250108333333,1000.3202,0.182212516666667,0.0137346138333333
80,1.42250378333333,794.23785,0.1840076,0.0145536921666667
80,1.42250665,631.00964,0.186374166666667,0.0152932318333333
80,1.42250855,501.44418,0.188402366666667,0.016460441
80,1.42251046666667,398.08914,0.1897524,0.0177439
80,1.42251236666667,316.31589,0.193297466666667,0.0198429016666667
80,1.4225146,251.04433,0.195143933333333,0.02065878
80,1.42251571666667,199.55299,0.19769215,0.0224909833333333
80,1.42251905,158.42841,0.200312966666667,0.024172965
80,1.4225192,125.84567,0.20385885,0.0260745833333333
80,1.42252143333333,100.03201,0.2068197,0.0291616466666667
80,1.42252318333333,79.415512,0.210355466666667,0.0323955466666667
80,1.42252493333333,63.082298,0.213423833333333,0.035496555
80,1.42252668333333,50.144421,0.2173963,0.0401833883333333
80,1.42252875,39.808914,0.221414466666667,0.0449732633333333
80,1.42252938333333,31.629555,0.226037316666667,0.0507603283333333
80,1.42253065,25.104433,0.231298883333333,0.0580515016666667
80,1.42253288333333,19.955299,0.237867216666667,0.0667336833333333
80,1.42253208333333,15.857577,0.245799833333333,0.0760672933333333
80,1.42253478333333,12.600809,0.255107216666667,0.0880945916666667
80,1.42253875,10.003201,0.265968016666667,0.101163655
80,1.42253811666667,7.9395323,0.280087933333333,0.11492452
80,1.42254225,6.3105812,0.297566433333333,0.130018245
80,1.42254638333333,5.0080128,0.318705266666667,0.145335206666667
80,1.4225432,3.9778516,0.3427126,0.159642348333333
80,1.42254448333333,3.1629555,0.370391133333333,0.172433233333333
80,1.42254638333333,2.5136747,0.4004798,0.1827703
80,1.42254701666667,1.99553,0.431981333333333,0.1907288
80,1.42255815,1.5853286,0.464122883333333,0.19494875
80,1.4225572,1.2596742,0.4958007,0.197071016666667
80,1.42257038333333,1.0000639,0.5256815,0.19697055
80,1.42257245,0.79363066,0.554571783333333,0.196992083333333
80,1.42257738333333,0.63090527,0.580980066666667,0.195790383333333
80,1.42259613333333,0.50154078,0.605195516666667,0.193968616666667
80,1.4226106,0.39774463,0.62841495,0.1934098
80,1.42261855,0.3161931,0.650834,0.195253216666667
80,1.42263078333333,0.25122195,0.671931433333333,0.1970879
80,1.422654,0.19933917,0.692322333333333,0.199175066666667
80,1.4226861,0.15860692,0.7109069,0.201943916666667
80,1.42272233333333,0.12593903,0.729193133333333,0.205964866666667
80,1.42275873333333,0.10007046,0.749056733333333,0.212259483333333
70,1.3874046,100003.71,0.160257975,-0.0563417033333333
70,1.3874054,79433.273,0.159219681666667,-0.04360563
70,1.38740666666667,63093.824,0.158556391666667,-0.03345258
70,1.38740841666667,50122.477,0.158884168333333,-0.0256302583333333
70,1.38740825,39814.059,0.158967951666667,-0.0180107783333333
70,1.3874081,31621.139,0.158848673333333,-0.0139646095
70,1.38741,25116.91,0.159795403333333,-0.0091539305
70,1.38741031666667,19948.785,0.159660041666667,-0.005334779
70,1.38741063333333,15847.683,0.161752263333333,-0.002607728
70,1.38741318333333,12590.93,0.161820301666667,-0.000345068666666667
70,1.38741255,10002.226,0.163189261666667,0.00275425516666667
70,1.3874143,7943.999,0.164373438333333,0.004220866
70,1.3874116,6307.7339,0.166285605,0.006127103
70,1.38741206666667,5011.604,0.167864666666667,0.00746420833333333
70,1.38741381666667,3981.2744,0.16941845,0.0085901115
70,1.3874143,3161.0117,0.170501516666667,0.00979872483333333
70,1.38741525,2510.8032,0.171863766666667,0.0106387436666667
70,1.38741636666667,1995.6388,0.174316166666667,0.0111520328333333
70,1.38741731666667,1585.5074,0.176142866666667,0.0125737226666667
70,1.38741715,1258.7913,0.177717216666667,0.013744856
70,1.38741875,1000.3202,0.1799169,0.0143082141666667
70,1.3874189,794.23785,0.182297233333333,0.0153557198333333
70,1.38742001666667,631.00964,0.183974816666667,0.0158281078333333
70,1.38742096666667,501.44418,0.186157583333333,0.0174954666666667
70,1.38742128333333,398.08914,0.188712166666667,0.0187678633333333
70,1.38742176666667,316.31589,0.191577283333333,0.0199597066666667
70,1.38742208333333,251.04433,0.1939037,0.021835225
70,1.3874224,199.55299,0.197216483333333,0.022807005
70,1.387424,158.42841,0.199365033333333,0.02518926
70,1.38742415,125.84567,0.2032656,0.0268080433333333
70,1.3874259,100.03201,0.206767,0.028811145
70,1.38742638333333,79.415512,0.210059233333333,0.0305044816666667
70,1.38742701666667,63.082298,0.213451283333333,0.03456294
70,1.38742765,50.144421,0.2180017,0.0378671833333333
70,1.3874286,39.808914,0.221403816666667,0.0414266816666667
70,1.38742845,31.629555,0.2263061,0.0460463266666667
70,1.38742908333333,25.104433,0.23131095,0.0515532883333333
70,1.38742891666667,19.955299,0.237162683333333,0.058239495
70,1.38742986666667,15.857577,0.243384216666667,0.0661359183333333
70,1.38743353333333,12.600809,0.2498382,0.075034305
70,1.38743638333333,10.003201,0.259463666666667,0.0869337516666667
70,1.38743273333333,7.9395323,0.269610166666667,0.0992147433333333
70,1.38743798333333,6.3105812,0.282805216666667,0.113455951666667
70,1.38744005,5.0080128,0.299525266666667,0.128350486666667
70,1.38743623333333,3.9778516,0.3190489,0.144453078333333
70,1.38743988333333,3.1629555,0.34290945,0.160366833333333
70,1.38744115,2.5136747,0.3702747,0.174615683333333
70,1.38743973333333,1.99553,0.400577066666667,0.186817033333333
70,1.38744671666667,1.5853286,0.4333601,0.196141733333333
70,1.38744751666667,1.2596742,0.4671876,0.2024829
70,1.38745721666667,1.0000639,0.500273466666667,0.205112133333333
70,1.38745673333333,0.79363066,0.5324392,0.206616733333333
70,1.38746451666667,0.63090527,0.562531466666667,0.205335516666667
70,1.38748058333333,0.50154078,0.5900935,0.2029356
70,1.38748948333333,0.39774463,0.6169951,0.201940616666667
70,1.38749695,0.3161931,0.64187165,0.201558516666667
70,1.387513,0.25122195,0.665427083333333,0.200731216666667
70,1.38753891666667,0.19933917,0.687752566666667,0.201015933333333
70,1.38757245,0.15860692,0.708256166666667,0.202597166666667
70,1.387609,0.12593903,0.729302016666667,0.206015166666667
70,1.3876481,0.10007046,0.751049516666667,0.211605666666667
70,1.3879768,100003.71,0.159230351666667,-0.0559043133333333
70,1.38791656666667,79433.273,0.158632845,-0.04397821
70,1.3878746,63093.824,0.158260236666667,-0.033444285
70,1.38784663333333,50122.477,0.158222745,-0.0253362433333333
70,1.38782961666667,39814.059,0.157636275,-0.01880198
70,1.38781405,31621.139,0.158499111666667,-0.0132805085
70,1.38780418333333,25116.91,0.158709755,-0.00901445933333333
70,1.38779688333333,19948.785,0.159302353333333,-0.00534549233333333
70,1.3877883,15847.683,0.160696963333333,-0.00204885133333333
70,1.38778368333333,12590.93,0.161660085,0.0005871595
70,1.3877786,10002.226,0.162900536666667,0.00260381366666667
70,1.38777526666667,7943.999,0.164190093333333,0.00412743166666667
70,1.38776921666667,6307.7339,0.165947963333333,0.00556943
70,1.3877654,5011.604,0.1675605,0.00773627433333333
70,1.38776381666667,3981.2744,0.168484166666667,0.00822847583333333
70,1.38775953333333,3161.0117,0.170613666666667,0.00958320933333333
70,1.38775778333333,2510.8032,0.171973016666667,0.0109042823333333
70,1.38775618333333,1995.6388,0.17340565,0.0118117171666667
70,1.38775475,1585.5074,0.175398233333333,0.0128146485
70,1.3877519,1258.7913,0.177665916666667,0.0134108501666667
70,1.3877503,1000.3202,0.17959575,0.0142826686666667
70,1.38774983333333,794.23785,0.181744133333333,0.0159203535
70,1.38774696666667,631.00964,0.183226633333333,0.0160147411666667
70,1.38774728333333,501.44418,0.186169266666667,0.01763312
70,1.38774506666667,398.08914,0.188682216666667,0.0186068283333333
70,1.38774475,316.31589,0.191112,0.0194609833333333
70,1.38774346666667,251.04433,0.193748883333333,0.0214371983333333
70,1.38774411666667,199.55299,0.196810916666667,0.022665115
70,1.38774363333333,158.42841,0.199910416666667,0.0246359066666667
70,1.38774205,125.84567,0.203021166666667,0.0265188266666667
70,1.38774188333333,100.03201,0.206101033333333,0.0287163483333333
70,1.387743,79.415512,0.20916485,0.0315004533333333
70,1.38774346666667,63.082298,0.2129284,0.0346321083333333
70,1.38774156666667,50.144421,0.216570033333333,0.037476915
70,1.38774171666667,39.808914,0.220946683333333,0.041973665
70,1.3877414,31.629555,0.225290816666667,0.0453833533333333
70,1.38774205,25.104433,0.230818533333333,0.051284165
70,1.38773966666667,19.955299,0.236089266666667,0.05805626
70,1.38774093333333,15.857577,0.243186633333333,0.0663094766666667
70,1.38773966666667,12.600809,0.25030025,0.0753146116666667
70,1.38773918333333,10.003201,0.25968235,0.0863062433333333
70,1.38774236666667,7.9395323,0.269423033333333,0.0995178516666667
70,1.38773918333333,6.3105812,0.283122583333333,0.112959435
70,1.38773901666667,5.0080128,0.299754483333333,0.128234695
70,1.3877403,3.9778516,0.319922966666667,0.144517471666667
70,1.38773775,3.1629555,0.343470333333333,0.160008181666667
70,1.38773743333333,2.5136747,0.370766483333333,0.17415585
70,1.38774093333333,1.99553,0.401589466666667,0.185943616666667
70,1.38774363333333,1.5853286,0.434507683333333,0.19465665
70,1.38774268333333,1.2596742,0.4677871,0.2001541
70,1.38774696666667,1.0000639,0.501216683333333,0.2028124
70,1.38775411666667,0.79363066,0.533108083333333,0.202686433333333
70,1.38775316666667,0.63090527,0.563024516666667,0.202261183333333
70,1.38775825,0.50154078,0.59125725,0.20066185
70,1.3877732,0.39774463,0.617249533333333,0.1986333
70,1.38778655,0.3161931,0.641502783333333,0.19746575
70,1.38779528333333,0.25122195,0.665338683333333,0.19902355
70,1.38780561666667,0.19933917,0.688176633333333,0.201226566666667
70,1.38782708333333,0.15860692,0.710021183333333,0.203567083333333
70,1.3878611,0.12593903,0.731168433333333,0.206971266666667
70,1.38790543333333,0.10007046,0.7511572,0.21121545
60,1.35445133333333,100003.71,0.167989216666667,-0.0542607116666667
60,1.35445403333333,79433.273,0.1676766,-0.0426626
60,1.35445626666667,63093.824,0.167764816666667,-0.032517595
60,1.35445641666667,50122.477,0.167809483333333,-0.024463185
60,1.35445595,39814.059,0.1678312,-0.0172764566666667
60,1.35445721666667,31621.139,0.168795016666667,-0.0117885383333333
60,1.35445865,25116.91,0.169307233333333,-0.0074990715
60,1.35445881666667,19948.785,0.170062183333333,-0.00330410216666667
60,1.35445976666667,15847.683,0.1715186,0.000299264566666667
60,1.3544604,12590.93,0.172877466666667,0.00256465016666667
60,1.35445928333333,10002.226,0.174330266666667,0.00484331916666667
60,1.35446071666667,7943.999,0.176405633333333,0.00722345466666667
60,1.35445945,6307.7339,0.17794935,0.00866050516666667
60,1.35446023333333,5011.604,0.179704116666667,0.0101065728333333
60,1.35446071666667,3981.2744,0.182238883333333,0.0117333506666667
60,1.35446166666667,3161.0117,0.18384625,0.0127571735
60,1.35446215,2510.8032,0.1859792,0.0133403316666667
60,1.35446405,1995.6388,0.188169183333333,0.0146331476666667
60,1.35446453333333,1585.5074,0.190315133333333,0.0155468633333333
60,1.354465,1258.7913,0.193300566666667,0.0166602458333333
60,1.35446485,1000.3202,0.1949591,0.0174581366666667
60,1.35446516666667,794.23785,0.1977009,0.0184590516666667
60,1.35446611666667,631.00964,0.200444816666667,0.0203992816666667
60,1.35446643333333,501.44418,0.203895583333333,0.0214355666666667
60,1.35446643333333,398.08914,0.20645015,0.02222194
60,1.35446881666667,316.31589,0.209037383333333,0.02346923
60,1.3544685,251.04433,0.212433816666667,0.025686615
60,1.35447041666667,199.55299,0.21583395,0.027345755
60,1.35447056666667,158.42841,0.2193408,0.029068085
60,1.35447151666667,125.84567,0.223657083333333,0.0314108383333333
60,1.35447136666667,100.03201,0.228156983333333,0.033336985
60,1.35447295,79.415512,0.231815833333333,0.036320245
60,1.3544728,63.082298,0.236312266666667,0.038996195
60,1.35447438333333,50.144421,0.241170883333333,0.0416753583333333
60,1.3544747,39.808914,0.2464814,0.0458873516666667
60,1.35447581666667,31.629555,0.252679383333333,0.0501538166666667
60,1.35447725,25.104433,0.257742966666667,0.0552686
60,1.35447788333333,19.955299,0.263938266666667,0.0610718233333333
60,1.35448026666667,15.857577,0.270212833333333,0.0676027433333333
60,1.35447756666667,12.600809,0.27788885,0.0762151783333333
60,1.35447613333333,10.003201,0.286273266666667,0.08730494
60,1.35448026666667,7.9395323,0.295509333333333,0.098882595
60,1.35447771666667,6.3105812,0.306756016666667,0.112280915
60,1.3544763,5.0080128,0.320366016666667,0.128884781666667
60,1.35448408333333,3.9778516,0.33730435,0.147264073333333
60,1.35448488333333,3.1629555,0.358495316666667,0.167363583333333
60,1.35448678333333,2.5136747,0.383771383333333,0.187908566666667
60,1.35449361666667,1.99553,0.413706466666667,0.20871005
60,1.35449091666667,1.5853286,0.449485016666667,0.2276271
60,1.35449855,1.2596742,0.489160933333333,0.243628716666667
60,1.35449568333333,1.0000639,0.532183016666667,0.256286966666667
60,1.35450856666667,0.79363066,0.576428333333333,0.263239416666667
60,1.35451603333333,0.63090527,0.619728766666667,0.265924866666667
60,1.35451618333333,0.50154078,0.661260716666667,0.266446516666667
60,1.3545289,0.39774463,0.7008671,0.262748633333333
60,1.35454861666667,0.3161931,0.735849466666667,0.2578434
60,1.35456641666667,0.25122195,0.768460116666667,0.25329035
60,1.35458215,0.19933917,0.7995259,0.250909366666667
60,1.35459948333333,0.15860692,0.827775483333333,0.249345833333333
60,1.35462681666667,0.12593903,0.854974983333333,0.247964933333333
60,1.35466718333333,0.10007046,0.8809359,0.248256366666667
60,1.35440158333333,100003.71,0.168533366666667,-0.0547701366666667
60,1.35448885,79433.273,0.167840766666667,-0.042928695
60,1.3545378,63093.824,0.1674124,-0.0318473733333333
60,1.3545669,50122.477,0.167280866666667,-0.0245512916666667
60,1.35458341666667,39814.059,0.1676302,-0.0169930516666667
60,1.35459773333333,31621.139,0.168705583333333,-0.0115536575
60,1.35460741666667,25116.91,0.169407633333333,-0.00712943633333333
60,1.35461458333333,19948.785,0.1707592,-0.00372011033333333
60,1.35462331666667,15847.683,0.17165965,2.47402783333333e-05
60,1.35462888333333,12590.93,0.173105083333333,0.00258828033333333
60,1.35463333333333,10002.226,0.174353483333333,0.00464884466666667
60,1.35463778333333,7943.999,0.176156316666667,0.00711246516666667
60,1.35463921666667,6307.7339,0.1779518,0.00878709866666667
60,1.35464238333333,5011.604,0.180199816666667,0.0101475871666667
60,1.35464668333333,3981.2744,0.181712483333333,0.011221944
60,1.3546497,3161.0117,0.1836959,0.0126019541666667
60,1.3546524,2510.8032,0.18639115,0.013453948
60,1.3546567,1995.6388,0.188997916666667,0.0139428278333333
60,1.35465813333333,1585.5074,0.189841283333333,0.0150731863333333
60,1.35465955,1258.7913,0.1927356,0.0165369336666667
60,1.35466083333333,1000.3202,0.195116216666667,0.017810825
60,1.35466336666667,794.23785,0.197700066666667,0.0184900566666667
60,1.35466575,631.00964,0.1999742,0.0197524683333333
60,1.3546675,501.44418,0.203403733333333,0.021412825
60,1.3546691,398.08914,0.205649716666667,0.0222852083333333
60,1.35467085,316.31589,0.209361933333333,0.02426564
60,1.35467211666667,251.04433,0.212122283333333,0.0253238583333333
60,1.35467418333333,199.55299,0.215824233333333,0.0272696816666667
60,1.35467513333333,158.42841,0.219529433333333,0.0288685133333333
60,1.3546772,125.84567,0.22378395,0.030912195
60,1.35467703333333,100.03201,0.2269812,0.033601465
60,1.35467895,79.415512,0.231186216666667,0.0357862133333333
60,1.35467975,63.082298,0.2359906,0.0386546783333333
60,1.3546826,50.144421,0.2412308,0.04192163
60,1.35468228333333,39.808914,0.24629015,0.0451964833333333
60,1.35468466666667,31.629555,0.2515686,0.0502299816666667
60,1.35468658333333,25.104433,0.257064666666667,0.055008595
60,1.35468595,19.955299,0.263424916666667,0.0610431283333333
60,1.35468896666667,15.857577,0.2702966,0.0682751933333333
60,1.35468753333333,12.600809,0.27754565,0.0765516366666667
60,1.35468673333333,10.003201,0.285129383333333,0.08638666
60,1.35469055,7.9395323,0.295125083333333,0.09859541
60,1.35468768333333,6.3105812,0.30623635,0.112067291666667
60,1.35468641666667,5.0080128,0.319912,0.128932973333333
60,1.35469643333333,3.9778516,0.336962216666667,0.147565096666667
60,1.35469643333333,3.1629555,0.357932883333333,0.167231583333333
60,1.35469993333333,2.5136747,0.383498983333333,0.1885049
60,1.35470708333333,1.99553,0.4139541,0.209445733333333
60,1.35470375,1.5853286,0.449886566666667,0.228610233333333
60,1.3547128,1.2596742,0.489912266666667,0.244930166666667
60,1.35471105,1.0000639,0.533000583333333,0.257432066666667
60,1.35472393333333,0.79363066,0.57796255,0.264787233333333
60,1.3547333,0.63090527,0.621649033333333,0.267161383333333
60,1.35473441666667,0.50154078,0.66309325,0.267911733333333
60,1.35474555,0.39774463,0.702998483333333,0.264538283333333
60,1.35476731666667,0.3161931,0.73836295,0.25979715
60,1.35478815,0.25122195,0.7706178,0.254979
60,1.35480388333333,0.19933917,0.801539016666667,0.252665316666667
60,1.35481993333333,0.15860692,0.8299803,0.2518299
60,1.35484425,0.12593903,0.857036666666667,0.250758633333333
60,1.35488223333333,0.10007046,0.882965566666667,0.2506122
50,1.33281088333333,100003.71,0.175560316666667,-0.0536357866666667
50,1.33281453333333,79433.273,0.1752161,-0.0417223666666667
50,1.33281611666667,63093.824,0.1758458,-0.0316290633333333
50,1.33281605,50122.477,0.175466066666667,-0.0231891516666667
50,1.33281715,39814.059,0.175451516666667,-0.0154903941666667
50,1.33281771666667,31621.139,0.176971233333333,-0.0102469306666667
50,1.33281866666667,25116.91,0.1774895,-0.00552516183333333
50,1.33281953333333,19948.785,0.179387533333333,-0.00152690165
50,1.33281953333333,15847.683,0.180604283333333,0.00195011316666667
50,1.33282001666667,12590.93,0.181920433333333,0.00467046716666667
50,1.33282033333333,10002.226,0.183636433333333,0.00781289433333333
50,1.3328216,7943.999,0.186035216666667,0.0101620673333333
50,1.33281978333333,6307.7339,0.188193783333333,0.011959554
50,1.33282096666667,5011.604,0.190817916666667,0.0136044186666667
50,1.33282056666667,3981.2744,0.193352633333333,0.0151336975
50,1.33282248333333,3161.0117,0.19601765,0.0161724165
50,1.33282231666667,2510.8032,0.198180516666667,0.01806177
50,1.33282566666667,1995.6388,0.201795433333333,0.019231305
50,1.33282478333333,1585.5074,0.205213916666667,0.020320355
50,1.33282526666667,1258.7913,0.208152733333333,0.021792795
50,1.3328263,1000.3202,0.210986433333333,0.0225298183333333
50,1.33282693333333,794.23785,0.214275516666667,0.0236224583333333
50,1.33282788333333,631.00964,0.217324416666667,0.0239830016666667
50,1.33282828333333,501.44418,0.221180516666667,0.0247127383333333
50,1.3328278,398.08914,0.225020016666667,0.0265800983333333
50,1.33283018333333,316.31589,0.228534633333333,0.0282466483333333
50,1.33283051666667,251.04433,0.232454883333333,0.0298617116666667
50,1.33283193333333,199.55299,0.236805333333333,0.0314684683333333
50,1.33283233333333,158.42841,0.240471983333333,0.0331655633333333
50,1.33283225,125.84567,0.245213983333333,0.035168195
50,1.33283305,100.03201,0.2499285,0.0377298983333333
50,1.33283273333333,79.415512,0.254282916666667,0.0399685733333333
50,1.3328356,63.082298,0.2597532,0.0433240083333333
50,1.33283583333333,50.144421,0.26586365,0.0464455133333333
50,1.33283615,39.808914,0.271584,0.0508953833333333
50,1.33283678333333,31.629555,0.278132283333333,0.0551311566666667
50,1.33283893333333,25.104433,0.284480533333333,0.0604644516666667
50,1.33283838333333,19.955299,0.291251183333333,0.0657223716666667
50,1.33284045,15.857577,0.29941055,0.07215695
50,1.33283781666667,12.600809,0.307405516666667,0.0796662066666667
50,1.3328356,10.003201,0.315645516666667,0.088982155
50,1.33284386666667,7.9395323,0.3256443,0.10013638
50,1.3328375,6.3105812,0.335970083333333,0.113068411666667
50,1.33283623333333,5.0080128,0.349072583333333,0.128499606666667
50,1.33284496666667,3.9778516,0.3643711,0.147012165
50,1.33284275,3.1629555,0.38283085,0.168323433333333
50,1.3328441,2.5136747,0.405779716666667,0.191751583333333
50,1.3328526,1.99553,0.433943116666667,0.216539166666667
50,1.3328526,1.5853286,0.46842805,0.242194466666667
50,1.33285681666667,1.2596742,0.5089653,0.266996416666667
50,1.33285825,1.0000639,0.555452183333333,0.28864525
50,1.33287183333333,0.79363066,0.60663605,0.305176283333333
50,1.33287516666667,0.63090527,0.660733983333333,0.316322566666667
50,1.33287875,0.50154078,0.7142756,0.321428533333333
50,1.33289416666667,0.39774463,0.767511683333333,0.320175866666667
50,1.33291426666667,0.3161931,0.815365716666667,0.3147532
