Repository: marzio-barresi/Electrical-Datasets-Alkaline-Batteries

# Electrical-Datasets-Alkaline-Batteries

File: Cell_3_GEIS.csv
SOC [%],Voltage [V],Frequency [Hz],Re(Ztot) [Ohm],-Im(Ztot) [Ohm]
60,1.3568573,100003.71,0.1291343,-0.11564803
60,1.3568646,79433.273,0.12934886,-0.089158595
60,1.356861,63093.824,0.12632154,-0.068673342
60,1.3568623,50122.477,0.12419551,-0.053707391
60,1.3568661,39814.059,0.12666368,-0.040178489
60,1.3568707,31621.139,0.12786512,-0.026450783
60,1.3568679,25116.91,0.12787621,-0.020937625
60,1.3568672,19948.785,0.12878816,-0.012568543
60,1.3568696,15847.683,0.12976743,-0.010280358
60,1.3568695,12590.93,0.13214372,-0.003705366
60,1.3568695,10002.226,0.13210559,0.00019982923
60,1.3568747,7943.999,0.13572447,0.004835533
60,1.3568583,6307.7339,0.1360667,0.0048686797
60,1.3568574,5011.604,0.14001217,0.0063210381
60,1.3568548,3981.2744,0.14129184,0.0086029228
60,1.3568611,3161.0117,0.14475447,0.010518285
60,1.3568612,2510.8032,0.14566261,0.012648322
60,1.3568618,1995.6388,0.14821723,0.015377654
60,1.3568611,1585.5074,0.15047857,0.0172676
60,1.3568588,1258.7913,0.15331432,0.015733734
60,1.3568642,1000.3202,0.15509678,0.018506223
60,1.3568503,794.23785,0.1585384,0.020251814
60,1.3568586,631.00964,0.16055971,0.021195002
60,1.3568558,501.44418,0.16418763,0.021628579
60,1.3568565,398.08914,0.16646512,0.02369741
60,1.356861,316.31589,0.16973017,0.023914579
60,1.3568541,251.04433,0.17304355,0.026326925
60,1.3568635,199.55299,0.17698441,0.028731037
60,1.3568687,158.42841,0.18335429,0.029853264
60,1.3568633,125.84567,0.18473759,0.033594739
60,1.3568661,100.03201,0.18849298,0.035575964
60,1.3568714,79.415512,0.19436252,0.038813882
60,1.3568691,63.082298,0.19741526,0.041723136
60,1.3568704,50.144421,0.20394728,0.043175526
60,1.3568634,39.808914,0.20837662,0.047802866
60,1.3568696,31.629555,0.2149529,0.051905341
60,1.3568734,25.104433,0.22047257,0.058423545
60,1.3568722,19.955299,0.2290474,0.061328962
60,1.3568711,15.857577,0.23490657,0.070035093
60,1.3568733,12.600809,0.24338165,0.076820984
60,1.3568643,10.003201,0.25250307,0.086195663
60,1.3568686,7.9395323,0.26260683,0.096850388
60,1.3568708,6.3105812,0.27458155,0.10862768
60,1.3568637,5.0080128,0.28983209,0.12353146
60,1.3568758,3.9778516,0.30621064,0.13860682
60,1.3568841,3.1629555,0.32678887,0.15448254
60,1.3568877,2.5136747,0.35126126,0.16981475
60,1.3568853,1.99553,0.38010249,0.18531848
60,1.356876,1.5853286,0.41229767,0.19807532
60,1.3568895,1.2596742,0.44662076,0.2068198
60,1.356877,1.0000639,0.48368353,0.21181634
60,1.3568784,0.79363066,0.51884079,0.21238433
60,1.3568902,0.63090527,0.55116814,0.20741601
60,1.3568881,0.50154078,0.58109576,0.20386973
60,1.3568873,0.39774463,0.60807264,0.19842763
60,1.3568965,0.3161931,0.6314739,0.19204338
60,1.3569161,0.25122195,0.65165907,0.18608947
60,1.3569337,0.19933917,0.67045474,0.18204211
60,1.3569421,0.15860692,0.68912804,0.18096253
60,1.3569473,0.12593903,0.70722383,0.18160969
60,1.3569587,0.10007046,0.72450775,0.18257031
60,1.3571745,100003.71,0.12865451,-0.1150423
60,1.3571482,79433.273,0.12701987,-0.088190198
60,1.3571517,63093.824,0.12688811,-0.068996213
60,1.3571455,50122.477,0.12517022,-0.051308878
60,1.3571374,39814.059,0.12523441,-0.0373393
60,1.3571362,31621.139,0.12729011,-0.029118851
60,1.3571353,25116.91,0.12936233,-0.021176223
60,1.3571264,19948.785,0.12906031,-0.013061228
60,1.3571283,15847.683,0.12964734,-0.0081792409
60,1.3571248,12590.93,0.1318634,-0.0031142682
60,1.3571218,10002.226,0.13290359,-0.0010293706
60,1.3571171,7943.999,0.13554959,0.0024184126
60,1.3571105,6307.7339,0.1353633,0.0057818107
60,1.3571006,5011.604,0.13906761,0.0063016759
60,1.3570998,3981.2744,0.14071727,0.0095160939
60,1.3571042,3161.0117,0.1428863,0.011514178
60,1.3570993,2510.8032,0.14604877,0.012400352
60,1.3570967,1995.6388,0.14771193,0.015373555
60,1.3570925,1585.5074,0.15102151,0.015532666
60,1.3570943,1258.7913,0.15251721,0.016002458
60,1.3570971,1000.3202,0.15474771,0.018004959
60,1.357092,794.23785,0.1572209,0.018631656
60,1.35709,631.00964,0.16092545,0.021360748
60,1.3570871,501.44418,0.16522616,0.021266462
60,1.3570858,398.08914,0.16624793,0.024736768
60,1.3570902,316.31589,0.17142276,0.024554925
60,1.3570902,251.04433,0.17278562,0.027157189
60,1.3570876,199.55299,0.17646156,0.027974337
60,1.357089,158.42841,0.17986028,0.030819653
60,1.3570817,125.84567,0.18470274,0.030819159
60,1.3570809,100.03201,0.19059567,0.034425516
60,1.3570856,79.415512,0.19283538,0.037723351
60,1.3570856,63.082298,0.19884646,0.039071999
60,1.357084,50.144421,0.20326129,0.04416278
60,1.3570803,39.808914,0.2101834,0.047386721
60,1.3570825,31.629555,0.21502352,0.05177087
60,1.3570837,25.104433,0.22186011,0.055366684
60,1.357078,19.955299,0.22836016,0.062431555
60,1.3570844,15.857577,0.23509136,0.066940054
60,1.3570793,12.600809,0.24487278,0.076905183
60,1.3570738,10.003201,0.25291693,0.085400924
60,1.3570762,7.9395323,0.26356831,0.09561675
60,1.3570794,6.3105812,0.27586526,0.10746738
60,1.3570724,5.0080128,0.29046416,0.12222911
60,1.3570791,3.9778516,0.30822498,0.1364371
60,1.3570848,3.1629555,0.32808933,0.15276441
60,1.3570901,2.5136747,0.35299489,0.1672176
60,1.3570884,1.99553,0.38314742,0.18016943
60,1.3570819,1.5853286,0.41457757,0.19161524
60,1.3570911,1.2596742,0.44872108,0.19892813
60,1.3570825,1.0000639,0.48416087,0.20265931
60,1.3570848,0.79363066,0.51828963,0.20232801
60,1.357097,0.63090527,0.54887903,0.19769925
60,1.3570892,0.50154078,0.57874405,0.19459459
60,1.3570821,0.39774463,0.60492873,0.1906721
60,1.3570908,0.3161931,0.62810796,0.18551956
60,1.3571075,0.25122195,0.64820105,0.18114157
60,1.3571193,0.19933917,0.66742247,0.17782634
60,1.3571202,0.15860692,0.68674982,0.17810835
60,1.3571186,0.12593903,0.70555896,0.18004347
60,1.3571254,0.10007046,0.72346282,0.18196887

File: Cell_4_GEIS.csv
SOC [%],Voltage [V],Frequency [Hz],Re(Ztot) [Ohm],-Im(Ztot) [Ohm]
50,1.3353162,100003.71,0.14023998,-0.18698184
50,1.3353153,79433.273,0.13865887,-0.1432194
50,1.3353192,63093.824,0.13734034,-0.11301295
50,1.335324,50122.477,0.13782009,-0.086020276
50,1.3353206,39814.059,0.1377639,-0.063098393
50,1.3353211,31621.139,0.14225148,-0.047429956
50,1.3353179,25116.91,0.14193435,-0.035947245
50,1.3353232,19948.785,0.14308803,-0.026404226
50,1.3353246,15847.683,0.14515953,-0.016953209
50,1.3353233,12590.93,0.14585042,-0.0098772431
50,1.3353214,10002.226,0.14763612,-0.0039993161
50,1.3353244,7943.999,0.15222582,0.0022616789
50,1.3353097,6307.7339,0.15307857,0.0047812969
50,1.3353066,5011.604,0.15701723,0.0092912698
50,1.3353143,3981.2744,0.15781492,0.012521721
50,1.3353084,3161.0117,0.16021714,0.016615866
50,1.3353108,2510.8032,0.16514258,0.016278056
50,1.3353188,1995.6388,0.16700359,0.017372601
50,1.3353159,1585.5074,0.17221421,0.019250717
50,1.3353159,1258.7913,0.17412986,0.022150459
50,1.3353167,1000.3202,0.17767251,0.021424154
50,1.3353163,794.23785,0.18181284,0.02321651
50,1.3353156,631.00964,0.1848463,0.024914647
50,1.3353206,501.44418,0.18915476,0.026415789
50,1.3353131,398.08914,0.1940276,0.026156072
50,1.335315,316.31589,0.19712546,0.028300421
50,1.3353183,251.04433,0.20136446,0.028878456
50,1.335319,199.55299,0.20410283,0.031208204
50,1.3353195,158.42841,0.20939738,0.032005414
50,1.3353179,125.84567,0.214709,0.036455762
50,1.3353202,100.03201,0.21941222,0.03802016
50,1.3353208,79.415512,0.22225042,0.041643046
50,1.3353177,63.082298,0.22952352,0.04279073
50,1.3353208,50.144421,0.23384497,0.047067463
50,1.3353199,39.808914,0.24145971,0.051191937
50,1.3353215,31.629555,0.24591912,0.056005187
50,1.3353161,25.104433,0.25294203,0.061275795
50,1.3353256,19.955299,0.26218602,0.066055819
50,1.335331,15.857577,0.26844636,0.073421098
50,1.3353295,12.600809,0.2776244,0.081558615
50,1.3353304,10.003201,0.28709099,0.09212631
50,1.3353137,7.9395323,0.29707268,0.10160618
50,1.3353239,6.3105812,0.30910081,0.11427909
50,1.3353239,5.0080128,0.32179075,0.1291237
50,1.3353306,3.9778516,0.3382377,0.14650545
50,1.3353412,3.1629555,0.35739958,0.16550322
50,1.3353444,2.5136747,0.38056439,0.1870992
50,1.3353394,1.99553,0.41051799,0.2099283
50,1.335327,1.5853286,0.44457957,0.23064823
50,1.3353417,1.2596742,0.48501053,0.24973051
50,1.3353313,1.0000639,0.5297327,0.26365533
50,1.3353359,0.79363066,0.57680249,0.27154478
50,1.3353522,0.63090527,0.62319607,0.2718001
50,1.3353528,0.50154078,0.6672489,0.26880071
50,1.3353503,0.39774463,0.70729792,0.26137647
50,1.3353642,0.3161931,0.74218047,0.25170204
50,1.3353858,0.25122195,0.77210069,0.24158065
50,1.3354064,0.19933917,0.79868591,0.23259115
50,1.3354189,0.15860692,0.82401174,0.22715126
50,1.335428,0.12593903,0.84728169,0.22361787
50,1.3354399,0.10007046,0.86914855,0.22096412
50,1.3356835,100003.71,0.13847609,-0.1867062
50,1.3356509,79433.273,0.13800161,-0.14498529
50,1.3356494,63093.824,0.13771632,-0.11200243
50,1.3356403,50122.477,0.13854374,-0.086386546
50,1.3356385,39814.059,0.13846657,-0.065515459
50,1.335636,31621.139,0.13995764,-0.0480262
50,1.3356287,25116.91,0.1437389,-0.036853939
50,1.3356278,19948.785,0.14395036,-0.025344385
50,1.3356175,15847.683,0.14587189,-0.01740171
50,1.3356222,12590.93,0.1470698,-0.0096248481
50,1.3356136,10002.226,0.15087949,-0.0035960528
50,1.335609,7943.999,0.15156084,0.00093374267
50,1.3356018,6307.7339,0.15283947,0.005250378
50,1.3355937,5011.604,0.15647005,0.0078852782
50,1.3355899,3981.2744,0.15890703,0.011251562
50,1.33559,3161.0117,0.16296723,0.014706204
50,1.335584,2510.8032,0.16525722,0.016587259
50,1.3355895,1995.6388,0.16936769,0.018468427
50,1.3355892,1585.5074,0.17241074,0.021081215
50,1.3355818,1258.7913,0.17525767,0.022189593
50,1.3355846,1000.3202,0.17840099,0.022788076
50,1.3355806,794.23785,0.18275072,0.024007458
50,1.3355722,631.00964,0.18405545,0.025036195
50,1.3355739,501.44418,0.18914987,0.025326896
50,1.3355739,398.08914,0.19323991,0.026840856
50,1.3355747,316.31589,0.19599816,0.028104009
50,1.3355718,251.04433,0.20176065,0.028698014
50,1.3355694,199.55299,0.20516731,0.030660285
50,1.3355724,158.42841,0.20959784,0.034616955
50,1.3355726,125.84567,0.21321194,0.03593694
50,1.3355631,100.03201,0.21912007,0.037875317
50,1.3355629,79.415512,0.22212392,0.040438261
50,1.3355639,63.082298,0.2288276,0.044169966
50,1.33557,50.144421,0.23325656,0.047078516
50,1.3355693,39.808914,0.23873134,0.052198913
50,1.3355668,31.629555,0.24506737,0.056221396
50,1.3355565,25.104433,0.25122762,0.059319578
50,1.3355618,19.955299,0.26008144,0.066747427
50,1.3355634,15.857577,0.26887786,0.073893897
50,1.3355619,12.600809,0.27642861,0.08240664
50,1.3355683,10.003201,0.2867628,0.088949911
50,1.3355528,7.9395323,0.29613355,0.099863417
50,1.3355645,6.3105812,0.30900335,0.11335181
50,1.3355652,5.0080128,0.32131222,0.12988472
50,1.3355604,3.9778516,0.33951819,0.14615346
50,1.3355632,3.1629555,0.3588948,0.16517545
50,1.3355689,2.5136747,0.38319498,0.18586783
50,1.3355602,1.99553,0.4133817,0.20643947
50,1.3355601,1.5853286,0.44805637,0.22615455
50,1.3355625,1.2596742,0.4889487,0.24343218
50,1.3355618,1.0000639,0.53291005,0.25504488
50,1.3355561,0.79363066,0.57936084,0.26315403
50,1.335565,0.63090527,0.62415546,0.26300156
50,1.3355683,0.50154078,0.66690236,0.25883156
50,1.3355608,0.39774463,0.70644969,0.25394326
50,1.3355551,0.3161931,0.74065906,0.24635708
50,1.3355681,0.25122195,0.77132726,0.23808137
50,1.3355852,0.19933917,0.79799795,0.23030306
50,1.3356049,0.15860692,0.82190096,0.22415221
50,1.3356153,0.12593903,0.84622717,0.22181095
50,1.335618,0.10007046,0.8695305,0.2211062

File: Cell_5_GEIS.csv
SOC [%],Voltage [V],Frequency [Hz],Re(Ztot) [Ohm],-Im(Ztot) [Ohm]
40,1.3072935,100003.71,0.15464325,-0.16750485
40,1.3073,79433.273,0.15304297,-0.12990603
40,1.3072938,63093.824,0.1518327,-0.101734
40,1.3072968,50122.477,0.15199988,-0.076707423
40,1.3072971,39814.059,0.15285955,-0.058248885
40,1.3072979,31621.139,0.15466093,-0.044200987
40,1.307302,25116.91,0.15410677,-0.03282759
40,1.3073047,19948.785,0.15524893,-0.021671105
40,1.3073027,15847.683,0.15876073,-0.01248767
40,1.3073052,12590.93,0.15811899,-0.0072967797
40,1.3073033,10002.226,0.15970255,-0.0016644218
40,1.307307,7943.999,0.16260031,0.0047460757
40,1.3072852,6307.7339,0.16669236,0.0085274959
40,1.3072931,5011.604,0.16757871,0.01158902
40,1.3072908,3981.2744,0.17174605,0.015539694
40,1.3072958,3161.0117,0.17448559,0.019267365
40,1.3072982,2510.8032,0.17842604,0.022523291
40,1.3072945,1995.6388,0.1827618,0.023337312
40,1.3072985,1585.5074,0.18789475,0.025849845
40,1.3072987,1258.7913,0.19309996,0.026584109
40,1.3073025,1000.3202,0.19603759,0.028889593
40,1.3072983,794.23785,0.20120651,0.03253122
40,1.3072965,631.00964,0.20679896,0.03357318
40,1.3072964,501.44418,0.21154484,0.035290558
40,1.3072962,398.08914,0.21676676,0.03571659
40,1.3072999,316.31589,0.22208822,0.037423227
40,1.3073003,251.04433,0.22768447,0.037969757
40,1.3072978,199.55299,0.23311719,0.040554423
40,1.3073069,158.42841,0.23705553,0.043483585
40,1.3072962,125.84567,0.24522391,0.044487257
40,1.3073004,100.03201,0.25084424,0.04763516
40,1.3073032,79.415512,0.25547025,0.050982427
40,1.3073004,63.082298,0.2633549,0.051643811
40,1.3073013,50.144421,0.27025992,0.057717957
40,1.3072976,39.808914,0.27693078,0.060846634
40,1.3073021,31.629555,0.28645694,0.065115459
40,1.3073,25.104433,0.29307547,0.070385136
40,1.3073109,19.955299,0.30262119,0.074685685
40,1.3073076,15.857577,0.30981576,0.080554061
40,1.3073132,12.600809,0.32080936,0.089065924
40,1.3073181,10.003201,0.3298386,0.097852826
40,1.3073045,7.9395323,0.34202328,0.10702503
40,1.3073167,6.3105812,0.35457227,0.11992835
40,1.3073176,5.0080128,0.36819214,0.13311398
40,1.3073134,3.9778516,0.38350916,0.15005544
40,1.3073292,3.1629555,0.40072668,0.17055073
40,1.3073372,2.5136747,0.42161387,0.1938341
40,1.3073225,1.99553,0.44876513,0.21925153
40,1.307318,1.5853286,0.47876665,0.2476837
40,1.3073325,1.2596742,0.51665634,0.27799958
40,1.3073287,1.0000639,0.56288785,0.30567127
40,1.3073227,0.79363066,0.61633092,0.33162034
40,1.307346,0.63090527,0.67636359,0.34993497
40,1.3073561,0.50154078,0.73945612,0.35937744
40,1.3073512,0.39774463,0.80248928,0.36088413
40,1.3073604,0.3161931,0.86121821,0.35313874
40,1.3073856,0.25122195,0.91362613,0.34031931
40,1.3074189,0.19933917,0.95903379,0.32482293
40,1.307444,0.15860692,0.99858201,0.31082484
40,1.3074607,0.12593903,1.0344483,0.29936445
40,1.3074762,0.10007046,1.0663129,0.29047811
40,1.3078941,100003.71,0.15497974,-0.16848461
40,1.3077953,79433.273,0.15367097,-0.13245511
40,1.3077849,63093.824,0.15193239,-0.1010295
40,1.307772,50122.477,0.15202734,-0.078273982
40,1.3077664,39814.059,0.15222217,-0.058672536
40,1.3077617,31621.139,0.15518022,-0.043704268
40,1.3077543,25116.91,0.15511706,-0.032902144
40,1.3077334,19948.785,0.15525518,-0.022156019
40,1.3077362,15847.683,0.15928267,-0.013391213
40,1.3077227,12590.93,0.15823278,-0.0074397265
40,1.307722,10002.226,0.16014764,-0.0023524724
40,1.3077167,7943.999,0.16275714,0.0063989135
40,1.3077004,6307.7339,0.1649407,0.0076926453
40,1.3076992,5011.604,0.17017388,0.014486761
40,1.3076954,3981.2744,0.17207666,0.016918037
40,1.3076867,3161.0117,0.17485245,0.019882368
40,1.3076874,2510.8032,0.17963435,0.022742234
40,1.3076771,1995.6388,0.18251111,0.02365366
40,1.3076787,1585.5074,0.18853511,0.025991078
40,1.3076711,1258.7913,0.18992677,0.028075557
40,1.3076746,1000.3202,0.19518958,0.029975053
40,1.3076621,794.23785,0.20109458,0.03009625
40,1.3076588,631.00964,0.20647942,0.033670343
40,1.3076578,501.44418,0.21096836,0.03429541
40,1.3076577,398.08914,0.21609633,0.036244813
40,1.3076587,316.31589,0.2207457,0.037427958
40,1.3076546,251.04433,0.22702569,0.039388493
40,1.3076496,199.55299,0.23242599,0.040167131
40,1.3076564,158.42841,0.23605318,0.042129476
40,1.3076534,125.84567,0.24435107,0.044918291
40,1.3076483,100.03201,0.25061154,0.045775305
40,1.3076479,79.415512,0.25617635,0.048880663
40,1.3076433,63.082298,0.26267222,0.051832136
40,1.3076442,50.144421,0.26968262,0.055944704
40,1.3076375,39.808914,0.27850664,0.061113995
40,1.3076415,31.629555,0.28427061,0.063082747
40,1.3076347,25.104433,0.29295689,0.068351619
40,1.3076382,19.955299,0.30305243,0.076112032
40,1.3076334,15.857577,0.31041527,0.080586396
40,1.3076361,12.600809,0.3215569,0.088579364
40,1.3076403,10.003201,0.33227324,0.098731838
40,1.3076236,7.9395323,0.34288129,0.10727771
40,1.3076326,6.3105812,0.3561146,0.11990152
40,1.3076416,5.0080128,0.3685171,0.13385129
40,1.3076297,3.9778516,0.38448206,0.1512883
40,1.3076353,3.1629555,0.40153193,0.1703434
40,1.30764,2.5136747,0.42376813,0.19311723
40,1.3076259,1.99553,0.45019171,0.21881509
40,1.3076226,1.5853286,0.48222619,0.24598868
40,1.3076248,1.2596742,0.52142781,0.27468243
40,1.3076246,1.0000639,0.56809151,0.3006801
40,1.3076094,0.79363066,0.62192219,0.32430789
40,1.3076212,0.63090527,0.68057871,0.34058005
40,1.3076243,0.50154078,0.74259579,0.34848791
40,1.307613,0.39774463,0.8041113,0.35102186
40,1.3076079,0.3161931,0.8611601,0.34507218
40,1.3076185,0.25122195,0.91276109,0.33393544
40,1.3076397,0.19933917,0.95790499,0.32068333
40,1.3076589,0.15860692,0.99748981,0.30754602
40,1.3076695,0.12593903,1.0336754,0.29771683
40,1.3076756,0.10007046,1.0662862,0.29011351

File: Cell_7_REST.csv (part 1 of 31)
SOC [%],Time [s],Voltage [V]
90,130614.064818971,1.45309876666667
90,130614.115218959,1.45429721666667
90,130615.11521872,1.4551727
90,130616.115218482,1.45532878333333
90,130617.115218243,1.45546881666667
90,130618.115218005,1.45554208333333
90,130619.115217767,1.45563443333333
90,130620.115217528,1.45567893333333
90,130621.11521729,1.45571725
90,130622.115217051,1.45576493333333
90,130623.115216813,1.45583185
90,130624.115216574,1.4558541
90,130625.115216336,1.4558986
90,130626.115216098,1.45592101666667
90,130627.115215859,1.45596233333333
90,130628.115215621,1.4559846
90,130629.115215386,1.45597188333333
90,130630.115215151,1.45601336666667
90,130631.115214917,1.45604196666667
90,130632.115214682,1.45605786666667
90,130633.115214447,1.45606105
90,130634.115214213,1.45609283333333
90,130635.115213978,1.45614068333333
90,130636.115213743,1.45612796666667
90,130637.115213508,1.4561534
90,130638.115213274,1.45617565
90,130639.115213039,1.4561979
90,130640.115212804,1.45620425
90,130641.11521257,1.45621076666667
90,130642.115212335,1.45623938333333
90,130643.1152121,1.45624891666667
90,130644.115211866,1.45625845
90,130645.115211631,1.45627435
90,130646.115211396,1.45628388333333
90,130647.115211162,1.45628706666667
90,130648.115210927,1.45627753333333
90,130649.115210692,1.45630613333333
90,130650.115210458,1.45634761666667
90,130651.115210223,1.45635716666667
90,130652.115209988,1.45636988333333
90,130653.115209753,1.45635398333333
90,130654.115209519,1.45636988333333
90,130655.115209283,1.45638895
90,130656.115209044,1.45637941666667
90,130657.115208806,1.45639848333333
90,130658.115208567,1.45641136666667
90,130659.115208329,1.45640801666667
90,130660.115208091,1.45642725
90,130661.115207852,1.45644951666667
90,130662.115207614,1.45642408333333
90,130663.115207375,1.45645586666667
90,130664.115207137,1.45646858333333
90,130665.115206898,1.45648765
90,130666.11520666,1.45644633333333
90,130667.115206422,1.45647811666667
90,130668.115206183,1.45650355
90,130669.115205945,1.45651325
90,130670.115205706,1.4565099
90,130671.115205468,1.4565196
90,130672.115205229,1.4565355
90,130673.115204991,1.45654503333333
90,130674.115204753,1.45655775
90,130675.115204514,1.45656093333333
90,130676.115204276,1.45657046666667
90,130677.115204037,1.45655775
90,130678.115203799,1.45657681666667
90,130679.115203561,1.45657681666667
90,130680.115203322,1.45658318333333
90,130681.115203084,1.45662466666667
90,130682.115202849,1.4565959
90,130683.115202615,1.45659271666667
90,130684.11520238,1.45660543333333
90,130685.115202145,1.45664373333333
90,130686.115201911,1.45664056666667
90,130687.115201676,1.45665645
90,130688.115201441,1.45664691666667
90,130689.115201207,1.4566946
90,130690.115200972,1.45665645
90,130691.115200737,1.45666281666667
90,130692.115200503,1.45665645
90,130693.115200268,1.45668188333333
90,130694.115200033,1.45667235
90,130695.115199798,1.45668188333333
90,130696.115199564,1.45669141666667
90,130697.115199329,1.45669778333333
90,130698.115199094,1.45670731666667
90,130699.11519886,1.45669778333333
90,130700.115198625,1.4567105
90,130701.11519839,1.45672336666667
90,130702.115198156,1.45674561666667
90,130703.115197921,1.4567105
90,130704.115197686,1.45672973333333
90,130705.115197452,1.45674245
90,130706.115197217,1.45674561666667
90,130707.115196982,1.4567488
90,130708.115196745,1.45675516666667
90,130709.115196507,1.45674561666667
90,130710.115196268,1.4567806
90,130711.11519603,1.4567647
90,130712.115195791,1.45677741666667
90,130713.115195553,1.45680285
90,130714.115195315,1.45677741666667
90,130715.115195076,1.45678376666667
90,130716.115194838,1.45680285
90,130717.115194599,1.45681238333333
90,130718.115194361,1.4567933
90,130719.115194122,1.45680285
90,130720.115193884,1.45684115
90,130721.115193646,1.45681238333333
90,130722.115193407,1.45682208333333
90,130723.115193169,1.4568348
90,130724.11519293,1.45683796666667
90,130725.115192692,1.45684115
90,130726.115192454,1.4568348
90,130727.115192215,1.45685068333333
90,130728.115191977,1.45686021666667
90,130729.115191738,1.45685386666667
90,130730.1151915,1.45688565
90,130731.115191262,1.45687293333333
90,130732.115191023,1.45688883333333
90,130733.115190785,1.45688565
90,130734.115190547,1.45688248333333
90,130735.115190312,1.45689836666667
90,130736.115190078,1.45689836666667
90,130737.115189843,1.45686976666667
90,130738.115189608,1.45691108333333
90,130739.115189374,1.45690155
90,130740.115189139,1.45691745
90,130741.115188904,1.45690473333333
90,130742.11518867,1.4569335
90,130743.115188435,1.45693031666667
90,130744.1151882,1.45691745
90,130745.115187966,1.45692713333333
90,130746.115187731,1.4569335
90,130747.115187496,1.45695256666667
90,130748.115187262,1.45695893333333
90,130749.115187027,1.4569494
90,130750.115186792,1.45697165
90,130751.115186557,1.45697481666667
90,130752.115186323,1.45694621666667
90,130753.115186088,1.45696846666667
90,130754.115185853,1.45697165
90,130755.115185619,1.45697481666667
90,130756.115185384,1.45697165
90,130757.115185149,1.45698436666667
90,130758.115184915,1.45699708333333
90,130759.11518468,1.45698436666667
90,130760.115184445,1.45700661666667
90,130761.115184208,1.45701296666667
90,130762.115183969,1.45698118333333
90,130763.115183731,1.45700025
90,130764.115183492,1.45700025
90,130765.115183254,1.45700661666667
90,130766.115183016,1.45698753333333
90,130767.115182777,1.45701933333333
90,130768.115182539,1.45700343333333
90,130769.1151823,1.45702266666667
90,130770.115182062,1.4570098
90,130771.115181823,1.45704173333333
90,130772.115181585,1.45706081666667
90,130773.115181347,1.45703538333333
90,130774.115181108,1.45705128333333
90,130775.11518087,1.45705445
90,130776.115180631,1.45707671666667
90,130777.115180393,1.45705445
90,130778.115180155,1.45707353333333
90,130779.115179916,1.45708306666667
90,130780.115179678,1.457064
90,130781.115179439,1.45707353333333
90,130782.115179201,1.45706716666667
90,130783.115178963,1.45708941666667
90,130784.115178724,1.4570926
90,130785.115178486,1.45710213333333
90,130786.115178247,1.45710213333333
90,130787.115178011,1.4570926
90,130788.115177776,1.45708625
90,130789.115177541,1.45709896666667
90,130790.115177307,1.45711485
90,130791.115177072,1.45710213333333
90,130792.115176837,1.45711168333333
90,130793.115176602,1.45710213333333
90,130794.115176368,1.45712773333333
90,130795.115176133,1.4571085
90,130796.115175898,1.45712455
90,130797.115175664,1.45711168333333
90,130798.115175429,1.4571468
90,130799.115175194,1.45713726666667
90,130800.11517496,1.45712121666667
90,130801.115174725,1.45714998333333
90,130802.11517449,1.45711168333333
90,130803.115174256,1.45714361666667
90,130804.115174021,1.45715633333333
90,130805.115173786,1.4571627
90,130806.115173552,1.45715951666667
90,130807.115173317,1.4571627
90,130808.115173082,1.4571627
90,130809.115172847,1.45718813333333
90,130810.115172613,1.45716588333333
90,130811.115172378,1.4571627
90,130812.115172143,1.45715951666667
90,130813.115171909,1.45720401666667
90,130814.115171671,1.45717541666667
90,130815.115171432,1.45719448333333
90,130816.115171194,1.45717223333333
90,130817.115170955,1.45717223333333
90,130818.115170717,1.4572072
90,130819.115170479,1.4571786
90,130820.11517024,1.45721356666667
90,130821.115170002,1.45722643333333
90,130822.115169763,1.45719448333333
90,130823.115169525,1.45719131666667
90,130824.115169286,1.45721991666667
90,130825.115169048,1.45721673333333
90,130826.11516881,1.45723915
90,130827.115168571,1.45722961666667
90,130828.115168333,1.45724233333333
90,130829.115168094,1.45723596666667
90,130830.115167856,1.45722643333333
90,130831.115167618,1.4572328
90,130832.115167379,1.45721673333333
90,130833.115167141,1.45724233333333
90,130834.115166902,1.45725186666667
90,130835.115166664,1.45729001666667
90,130836.115166426,1.45722961666667
90,130837.115166187,1.4572614
90,130838.115165949,1.4572773
90,130839.11516571,1.45727093333333
90,130840.115165474,1.45728365
90,130841.115165239,1.45726776666667
90,130842.115165005,1.45727411666667
90,130843.11516477,1.4572773
90,130844.115164535,1.4572773
90,130845.115164301,1.45727411666667
90,130846.115164066,1.4572932
90,130847.115163831,1.45727411666667
90,130848.115163597,1.45728683333333
90,130849.115163362,1.45729636666667
90,130850.115163127,1.45729001666667
90,130851.115162892,1.45728365
90,130852.115162658,1.45729636666667
90,130853.115162423,1.4573218
90,130854.115162188,1.45730273333333
90,130855.115161954,1.45729955
90,130856.115161719,1.45731861666667
90,130857.115161484,1.4573218
90,130858.11516125,1.45730273333333
90,130859.115161015,1.45730273333333
90,130860.11516078,1.4573059
90,130861.115160546,1.45734421666667
90,130862.115160311,1.45734421666667
90,130863.115160076,1.45734103333333
90,130864.115159842,1.45732498333333
90,130865.115159607,1.45734421666667
90,130866.115159372,1.45732831666667
90,130867.115159134,1.45735375
90,130868.115158895,1.45733468333333
90,130869.115158657,1.45734103333333
90,130870.115158418,1.45738236666667
90,130871.11515818,1.45733468333333
90,130872.115157942,1.45736328333333
90,130873.115157703,1.4573474
90,130874.115157465,1.45735056666667
90,130875.115157226,1.4573919
90,130876.115156988,1.45736646666667
90,130877.115156749,1.45737918333333
90,130878.115156511,1.45737281666667
90,130879.115156273,1.45736646666667
90,130880.115156034,1.45738553333333
90,130881.115155796,1.45737918333333
90,130882.115155557,1.45738236666667
90,130883.115155319,1.457376
90,130884.115155081,1.45738236666667
90,130885.115154842,1.457376
90,130886.115154604,1.45739508333333
90,130887.115154365,1.45743656666667
90,130888.115154127,1.4574078
90,130889.115153889,1.45739508333333
90,130890.11515365,1.45741733333333
90,130891.115153412,1.45743005
90,130892.115153173,1.45740461666667
90,130893.115152938,1.45742686666667
90,130894.115152703,1.45741415
90,130895.115152468,1.45740143333333
90,130896.115152233,1.45743005
90,130897.115151999,1.4574078
90,130898.115151764,1.45743338333333
90,130899.115151529,1.4574205
90,130900.115151295,1.45742686666667
90,130901.11515106,1.45742368333333
90,130902.115150825,1.45743656666667
90,130903.115150591,1.45743005
90,130904.115150356,1.45746516666667
90,130905.115150121,1.45745245
90,130906.115149887,1.45745881666667
90,130907.115149652,1.457462
90,130908.115149417,1.45745563333333
90,130909.115149183,1.45745245
90,130910.115148948,1.45743973333333
90,130911.115148713,1.45748425
90,130912.115148478,1.45745245
90,130913.115148244,1.45748741666667
90,130914.115148009,1.45747153333333
90,130915.115147774,1.45748425
90,130916.11514754,1.45746835
90,130917.115147305,1.45746835
90,130918.11514707,1.45748425
90,130919.115146835,1.45748425
90,130920.115146597,1.45747471666667
90,130921.115146358,1.45747471666667
90,130922.11514612,1.45748106666667
90,130923.115145881,1.4574906
90,130924.115145643,1.45748425
90,130925.115145405,1.45749378333333
90,130926.115145166,1.4575065
90,130927.115144928,1.45749696666667
90,130928.115144689,1.45751603333333
90,130929.115144451,1.45751603333333
90,130930.115144212,1.45749696666667
90,130931.115143974,1.45750331666667
90,130932.115143736,1.4575065
90,130933.115143497,1.45752556666667
90,130934.115143259,1.45753193333333
90,130935.11514302,1.45748741666667
90,130936.115142782,1.45750968333333
90,130937.115142544,1.45753845
90,130938.115142305,1.45752556666667
90,130939.115142067,1.45754798333333
90,130940.115141828,1.45754161666667
90,130941.11514159,1.45753193333333
90,130942.115141352,1.45753193333333
90,130943.115141113,1.45756388333333
90,130944.115140875,1.45754161666667
90,130945.115140636,1.45754161666667
90,130946.115140401,1.45757341666667
90,130947.115140166,1.45754798333333
90,130948.115139932,1.45755116666667
90,130949.115139697,1.4575448
90,130950.115139462,1.45751921666667
90,130951.115139228,1.45760201666667
90,130952.115138993,1.45756705
90,130953.115138758,1.4575766
90,130954.115138523,1.45757023333333
90,130955.115138289,1.45756705
90,130956.115138054,1.45757341666667
90,130957.115137819,1.4575766
90,130958.115137585,1.45759248333333
90,130959.11513735,1.4575448
90,130960.115137115,1.45755751666667
90,130961.115136881,1.45756388333333
90,130962.115136646,1.45761156666667
90,130963.115136411,1.45759248333333
90,130964.115136177,1.45759248333333
90,130965.115135942,1.45759885
90,130966.115135707,1.45759885
90,130967.115135473,1.45760201666667
90,130968.115135238,1.45761473333333
90,130969.115135003,1.45759885
90,130970.115134768,1.45763381666667
90,130971.115134534,1.45764668333333
90,130972.115134298,1.45760838333333
90,130973.115134059,1.45760838333333
90,130974.115133821,1.45760201666667
90,130975.115133582,1.45760201666667
90,130976.115133344,1.45761791666667
90,130977.115133106,1.45763063333333
90,130978.115132867,1.45762428333333
90,130979.115132629,1.45761473333333
90,130980.11513239,1.45761791666667
90,130981.115132152,1.45764986666667
90,130982.115131913,1.45762745
90,130983.115131675,1.45761473333333
90,130984.115131437,1.45762428333333
90,130985.115131198,1.45763381666667
90,130986.11513096,1.45766576666667
90,130987.115130721,1.45762428333333
90,130988.115130483,1.45765305
90,130989.115130245,1.45764033333333
90,130990.115130006,1.45764351666667
90,130991.115129768,1.45764986666667
90,130992.115129529,1.4576753
90,130993.115129291,1.45764033333333
90,130994.115129052,1.45767211666667
90,130995.115128814,1.45765621666667
90,130996.115128576,1.45765305
90,130997.115128337,1.4576594
90,130998.115128099,1.45766576666667
90,130999.115127864,1.45766576666667
90,131000.11512763,1.45767211666667
90,131001.115127395,1.45768165
90,131002.11512716,1.45768483333333
90,131003.115126926,1.45770073333333
90,131004.115126691,1.45766258333333
90,131005.115126456,1.45767848333333
90,131006.115126222,1.45768483333333
90,131007.115125987,1.45770708333333
90,131008.115125752,1.4577039
90,131009.115125518,1.4576753
90,131010.115125283,1.4576912
90,131011.115125048,1.45768801666667
90,131012.115124813,1.45769436666667
90,131013.115124579,1.45766893333333
90,131014.115124344,1.45771661666667
90,131015.115124109,1.45770708333333
90,131016.115123875,1.45768483333333
90,131017.11512364,1.45772298333333
90,131018.115123405,1.45771661666667
90,131019.115123171,1.45772298333333
90,131020.115122936,1.45770073333333
90,131021.115122701,1.45775493333333
90,131022.115122467,1.45772616666667
90,131023.115122232,1.45769755
90,131024.115121997,1.45771026666667
90,131025.115121761,1.45774856666667
90,131026.115121522,1.4577357
90,131027.115121284,1.45773903333333
90,131028.115121045,1.45772298333333
90,131029.115120807,1.45774856666667
90,131030.115120569,1.4577454
90,131031.11512033,1.4577454
90,131032.115120092,1.45773903333333
90,131033.115119853,1.45772616666667
90,131034.115119615,1.45773903333333
90,131035.115119376,1.45774856666667
90,131036.115119138,1.45777718333333
90,131037.1151189,1.45773903333333
90,131038.115118661,1.45776128333333
90,131039.115118423,1.4577198
90,131040.115118184,1.45775493333333
90,131041.115117946,1.45776765
90,131042.115117707,1.45776765
90,131043.115117469,1.45776765
90,131044.115117231,1.457774
90,131045.115116992,1.45779308333333
90,131046.115116754,1.45775493333333
90,131047.115116515,1.4577454
90,131048.115116277,1.45778671666667
90,131049.115116039,1.45778671666667
90,131050.1151158,1.45778036666667
90,131051.115115563,1.45778353333333
90,131052.115115328,1.45779625
90,131053.115115093,1.45780261666667
90,131054.115114859,1.4578185
90,131055.115114624,1.45779308333333
90,131056.115114389,1.45780261666667
90,131057.115114154,1.45778353333333
90,131058.11511392,1.45779308333333
90,131059.115113685,1.45778036666667
90,131060.11511345,1.45779625
90,131061.115113216,1.45782486666667
90,131062.115112981,1.45779943333333
90,131063.115112746,1.45779943333333
90,131064.115112512,1.45782168333333
90,131065.115112277,1.45782168333333
90,131066.115112042,1.45782486666667
90,131067.115111808,1.45780261666667
90,131068.115111573,1.4578185
90,131069.115111338,1.45782486666667
90,131070.115111103,1.45784091666667
90,131071.115110869,1.45780261666667
90,131072.11511068,1.45783758333333
90,131073.115110836,1.45780896666667
90,131074.115110993,1.45780896666667
90,131075.115111149,1.45782168333333
90,131076.115111305,1.45782168333333
90,131077.115111462,1.45783121666667
90,131078.115111618,1.45784728333333
90,131079.115111775,1.45786
90,131080.115111931,1.45786635
90,131081.115112088,1.45783758333333
90,131082.115112244,1.45783758333333
90,131083.115112401,1.45784091666667
90,131084.115112557,1.4578441
90,131085.115112714,1.45785681666667
90,131086.11511287,1.45783121666667
90,131087.115113026,1.45786635
90,131088.115113183,1.45785681666667
90,131089.115113339,1.45785045
90,131090.115113496,1.45788541666667
90,131091.115113652,1.45786316666667
90,131092.115113809,1.45787271666667
90,131093.115113965,1.45787906666667
90,131094.115114122,1.45785045
90,131095.115114278,1.45787906666667
90,131096.115114435,1.45787271666667
90,131097.115114591,1.45788541666667
90,131098.115114747,1.45787906666667
90,131099.115114904,1.45789178333333
90,131100.115115061,1.45787906666667
90,131101.115115217,1.45788225
90,131102.115115373,1.45789178333333
90,131103.11511553,1.4579045
90,131104.115115686,1.4578886
90,131105.115115843,1.45789496666667
90,131106.115115999,1.4578886
90,131107.115116156,1.4578886
90,131108.115116312,1.45792356666667
90,131109.115116469,1.4579204
90,131110.115116625,1.4578886
90,131111.115116782,1.45789496666667
90,131112.115116938,1.45788541666667
90,131113.115117095,1.4579204
90,131114.115117251,1.45790768333333
90,131115.115117407,1.45789813333333
90,131116.115117564,1.45791721666667
90,131117.11511772,1.45794598333333
90,131118.115117877,1.4579045
90,131119.115118033,1.45793628333333
90,131120.11511819,1.45794598333333
90,131121.115118346,1.45794598333333
90,131122.115118503,1.4579204
90,131123.115118659,1.45793628333333
90,131124.115118816,1.45792993333333
90,131125.115118972,1.45795551666667
90,131126.115119128,1.45792993333333
90,131127.115119285,1.45794598333333
90,131128.115119441,1.45794598333333
90,131129.115119598,1.45797776666667
90,131130.115119754,1.45796188333333
90,131131.115119911,1.45791721666667
90,131132.115120067,1.4579428
90,131133.115120224,1.45796823333333
90,131134.11512038,1.45794598333333
90,131135.115120537,1.4579587
90,131136.115120693,1.45796188333333
90,131137.11512085,1.45796823333333
90,131138.115121006,1.45795551666667
90,131139.115121162,1.45795551666667
90,131140.115121319,1.45794598333333
90,131141.115121475,1.45798731666667
90,131142.115121632,1.45795551666667
90,131143.115121788,1.45798413333333
90,131144.115121945,1.4579587
90,131145.115122101,1.4579746
90,131146.115122258,1.45797776666667
90,131147.115122414,1.45799048333333
90,131148.115122571,1.45798731666667
90,131149.115122727,1.45798731666667
90,131150.115122884,1.45797141666667
90,131151.11512304,1.45798413333333
90,131152.115123197,1.45800638333333
90,131153.115123353,1.45798731666667
90,131154.115123509,1.45800001666667
90,131155.115123666,1.45798095
90,131156.115123822,1.45798731666667
90,131157.115123979,1.45799685
90,131158.115124135,1.45800001666667
90,131159.115124292,1.45800001666667
90,131160.115124448,1.45798731666667
90,131161.115124605,1.45798731666667
90,131162.115124761,1.4580191
90,131163.115124918,1.45800638333333
90,131164.115125074,1.4580032
90,131165.115125231,1.4580191
90,131166.115125387,1.45802545
90,131167.115125543,1.45801591666667
90,131168.1151257,1.45800956666667
90,131169.115125856,1.45800638333333
90,131170.115126013,1.45801273333333
90,131171.115126169,1.4580191
90,131172.115126326,1.4580191
90,131173.115126482,1.45802545
90,131174.115126639,1.45800638333333
90,131175.115126795,1.45804468333333
90,131176.115126952,1.45803816666667
90,131177.115127108,1.45802545
90,131178.115127264,1.45804135
90,131179.115127421,1.45804135
90,131180.115127577,1.45803816666667
90,131181.115127734,1.45803181666667
90,131182.11512789,1.45804135
90,131183.115128047,1.458035
90,131184.115128203,1.45804786666667
90,131185.11512836,1.45804786666667
90,131186.115128516,1.45807011666667
90,131187.115128673,1.458035
90,131188.115128829,1.45805105
90,131189.115128986,1.45808283333333
90,131190.115129142,1.45806058333333
90,131191.115129299,1.4580733
90,131192.115129455,1.45805421666667
90,131193.115129612,1.45806693333333
90,131194.115129768,1.45806376666667
90,131195.115129924,1.45807648333333
90,131196.115130081,1.45809555
90,131197.115130237,1.45807965
90,131198.115130394,1.45807965
90,131199.11513055,1.45809555
90,131200.115130707,1.45807648333333
90,131201.115130863,1.45807965
90,131202.11513102,1.45808283333333
90,131203.115131176,1.45809873333333
90,131204.115131333,1.45808601666667
90,131205.115131489,1.45808283333333
90,131206.115131645,1.45809555
90,131207.115131802,1.45809236666667
90,131208.115131958,1.45809555
90,131209.115132115,1.45810508333333
90,131210.115132271,1.4580892
90,131211.115132428,1.45806693333333
90,131212.115132584,1.45808601666667
90,131213.115132741,1.45809873333333
90,131214.115132897,1.45812098333333
90,131215.115133054,1.4581178
90,131216.11513321,1.45810826666667
90,131217.115133366,1.45810191666667
90,131218.115133523,1.45811145
90,131219.11513368,1.45813688333333
90,131220.115133836,1.45814005
90,131221.115133992,1.45812733333333
90,131222.115134149,1.45810508333333
90,131223.115134305,1.45812733333333
90,131224.115134462,1.45812416666667
90,131225.115134618,1.45811461666667
90,131226.115134775,1.45810508333333
90,131227.115134931,1.45812733333333
90,131228.115135088,1.45812733333333
90,131229.115135244,1.45811145
90,131230.115135401,1.45815293333333
90,131231.115135557,1.45813051666667
90,131232.115135714,1.45814323333333
90,131233.11513587,1.45815611666667
90,131234.115136026,1.45816246666667
90,131235.115136183,1.45815293333333
90,131236.115136339,1.45815611666667
90,131237.115136496,1.45812416666667
90,131238.115136652,1.45814975
90,131239.115136809,1.45816565
90,131240.115136965,1.45814005
90,131241.115137122,1.45814323333333
90,131242.115137278,1.45814975
90,131243.115137435,1.458172
90,131244.115137591,1.45816246666667
90,131245.115137747,1.45815611666667
90,131246.115137904,1.45816246666667
90,131247.11513806,1.45815611666667
90,131248.115138217,1.45817518333333
90,131249.115138373,1.45818153333333
90,131250.11513853,1.45816881666667
90,131251.115138686,1.45816246666667
90,131252.115138843,1.45820696666667
90,131253.115138999,1.4581879
90,131254.115139156,1.45819108333333
90,131255.115139312,1.45818471666667
90,131256.115139469,1.45815293333333
90,131257.115139625,1.45818471666667
90,131258.115139781,1.45821333333333
90,131259.115139938,1.45819108333333
90,131260.115140094,1.45816881666667
90,131261.115140251,1.4581879
90,131262.115140407,1.45819743333333
90,131263.115140564,1.45819743333333
90,131264.11514072,1.45821015
90,131265.115140877,1.4581879
90,131266.115141033,1.45818153333333
90,131267.11514119,1.45820061666667
90,131268.115141346,1.4582165
90,131269.115141503,1.45818471666667
90,131270.115141659,1.45818471666667
90,131271.115141816,1.4582324
90,131272.115141972,1.45823558333333
90,131273.115142128,1.4582038
90,131274.115142285,1.45821015
90,131275.115142441,1.45821015
90,131276.115142598,1.4582165
90,131277.115142754,1.45823876666667
90,131278.115142911,1.45822286666667
90,131279.115143067,1.4582165
90,131280.115143224,1.45822921666667
90,131281.11514338,1.45822605
90,131282.115143537,1.45821968333333
90,131283.115143693,1.45822605
90,131284.11514385,1.45823876666667
90,131285.115144006,1.45821968333333
90,131286.115144162,1.45824193333333
90,131287.115144319,1.45822605
90,131288.115144475,1.4582324
90,131289.115144632,1.45825163333333
90,131290.115144788,1.45821968333333
90,131291.115144945,1.45823558333333
90,131292.115145101,1.45824511666667
90,131293.115145258,1.45823876666667
90,131294.115145414,1.45824845
90,131295.115145571,1.45823876666667
90,131296.115145727,1.458258
90,131297.115145883,1.458258
90,131298.11514604,1.45825163333333
90,131299.115146196,1.458258
90,131300.115146353,1.45824845
90,131301.115146509,1.45826753333333
90,131302.115146666,1.45826435
90,131303.115146822,1.45826753333333
90,131304.115146979,1.45826753333333
90,131305.115147135,1.45826435
90,131306.115147292,1.45827071666667
90,131307.115147448,1.458258
90,131308.115147605,1.45827388333333
90,131309.115147761,1.45827706666667
90,131310.115147918,1.4582866
90,131311.115148074,1.45826116666667
90,131312.115148231,1.45827388333333
90,131313.115148387,1.45829296666667
90,131314.115148543,1.45828341666667
90,131315.1151487,1.45828341666667
90,131316.115148856,1.4582866
90,131317.115149013,1.45827706666667
90,131318.115149169,1.4582866
90,131319.115149326,1.45826753333333
90,131320.115149482,1.45828341666667
90,131321.115149639,1.4582866
90,131322.115149795,1.45828978333333
90,131323.115149952,1.45829931666667
90,131324.115150108,1.45829931666667
90,131325.115150264,1.45828978333333
90,131326.115150421,1.45830568333333
90,131327.115150577,1.45832475
90,131328.115150734,1.45830568333333
90,131329.11515089,1.45831521666667
90,131330.115151047,1.45828341666667
90,131331.115151203,1.45830885
90,131332.11515136,1.45831203333333
90,131333.115151516,1.4583311
90,131334.115151673,1.45832475
90,131335.115151829,1.4583025
90,131336.115151985,1.4583311
90,131337.115152142,1.45830885
90,131338.115152299,1.45834065
90,131339.115152455,1.4583311
90,131340.115152611,1.45833746666667
90,131341.115152768,1.4583184
90,131342.115152924,1.45832793333333
90,131343.115153081,1.4583311
90,131344.115153237,1.4583311
90,131345.115153394,1.45833428333333
90,131346.11515355,1.45834381666667
90,131347.115153707,1.45833428333333
90,131348.115153863,1.45833428333333
90,131349.11515402,1.45834381666667
90,131350.115154176,1.458347
90,131351.115154333,1.45834065
90,131352.115154489,1.45835033333333
90,131353.115154645,1.45835351666667
90,131354.115154802,1.45833428333333
90,131355.115154958,1.45835988333333
90,131356.115155115,1.45837576666667
90,131357.115155271,1.45836305
90,131358.115155428,1.45838213333333
90,131359.115155584,1.45835033333333
90,131360.115155741,1.45835351666667
90,131361.115155897,1.45838531666667
90,131362.115156054,1.45835351666667
90,131363.11515621,1.45838531666667
90,131364.115156366,1.45835033333333
90,131365.115156523,1.45836305
90,131366.115156679,1.45837895
90,131367.115156836,1.45838213333333
90,131368.115156992,1.45836623333333
90,131369.115157149,1.45837895
90,131370.115157305,1.45836941666667
90,131371.115157462,1.45836305
90,131372.115157618,1.45836941666667
90,131373.115157775,1.45836305
90,131374.115157931,1.45838531666667
90,131375.115158088,1.45837576666667
90,131376.115158244,1.45837576666667
90,131377.1151584,1.45837576666667
90,131378.115158557,1.45837895
90,131379.115158713,1.45842028333333
90,131380.11515887,1.45840438333333
90,131381.115159026,1.45838213333333
90,131382.115159183,1.45837895
90,131383.115159339,1.45840756666667
90,131384.115159496,1.45840438333333
90,131385.115159652,1.45839166666667
90,131386.115159809,1.45842028333333
90,131387.115159965,1.45841073333333
90,131388.115160122,1.45839166666667
90,131389.115160278,1.45841073333333
90,131390.115160435,1.4584171
90,131391.115160591,1.45841073333333
90,131392.115160747,1.4584171
90,131393.115160904,1.45842345
90,131394.11516106,1.45842345
90,131395.115161217,1.4584171
90,131396.115161373,1.4584171
90,131397.11516153,1.4584012
90,131398.115161686,1.45842663333333
90,131399.115161843,1.45840756666667
90,131400.115161999,1.4584012
90,131401.115162156,1.45842981666667
90,131402.115162312,1.45842028333333
90,131403.115162468,1.45843935
90,131404.115162625,1.45842345
90,131405.115162781,1.45841391666667
90,131406.115162937,1.45843616666667
90,131407.115163094,1.45842663333333
90,131408.11516325,1.45843935
90,131409.115163407,1.45842663333333
90,131410.115163563,1.45840756666667
90,131411.11516372,1.45844888333333
90,131412.115163876,1.45843616666667
90,131413.115164033,1.45846176666667
90,131414.115164189,1.45842663333333
90,131415.115164346,1.45845858333333
90,131416.115164502,1.4584554
90,131417.115164658,1.45845858333333
90,131418.115164815,1.4584554
90,131419.115164971,1.45844253333333
90,131420.115165128,1.4584554
90,131421.115165284,1.4584554
90,131422.115165441,1.45846811666667
90,131423.115165597,1.45847448333333
90,131424.115165754,1.45846493333333
90,131425.11516591,1.45848083333333
90,131426.115166067,1.45845858333333
90,131427.115166223,1.45846493333333
90,131428.11516638,1.45845858333333
90,131429.115166536,1.45846493333333
90,131430.115166692,1.45847448333333
90,131431.115166849,1.45846176666667
90,131432.115167006,1.4584713
90,131433.115167162,1.4584713
90,131434.115167318,1.45850308333333
90,131435.115167475,1.45848083333333
90,131436.115167631,1.45849991666667
90,131437.115167788,1.45849036666667
90,131438.115167944,1.4584872
90,131439.115168101,1.45851261666667
90,131440.115168257,1.45849991666667
90,131441.115168414,1.45847765
90,131442.11516857,1.45849673333333
90,131443.115168727,1.4584872
90,131444.115168883,1.45849673333333
90,131445.115169039,1.45849991666667
90,131446.115169196,1.45851261666667
90,131447.115169352,1.45850626666667
90,131448.115169509,1.45849355
90,131449.115169665,1.45850626666667
90,131450.115169822,1.45849036666667
90,131451.115169978,1.45850308333333
90,131452.115170135,1.45851898333333
90,131453.115170291,1.45849673333333
90,131454.115170448,1.45853805
90,131455.115170604,1.45850626666667
90,131456.11517076,1.4585317
90,131457.115170917,1.45852851666667
90,131458.115171073,1.45851898333333
90,131459.11517123,1.45851261666667
90,131460.115171386,1.45851898333333
90,131461.115171543,1.45850945
90,131462.115171699,1.45852533333333
90,131463.115171856,1.45854123333333
90,131464.115172012,1.45852533333333
90,131465.115172169,1.45854123333333
90,131466.115172325,1.45852533333333
90,131467.115172482,1.45852216666667
90,131468.115172638,1.45853805
90,131469.115172795,1.45852851666667
90,131470.115172951,1.45855728333333
90,131471.115173108,1.45851898333333
90,131472.115173264,1.45851898333333
90,131473.11517342,1.45855076666667
90,131474.115173577,1.45853488333333
90,131475.115173733,1.45855411666667
90,131476.11517389,1.45853488333333
90,131477.115174046,1.4585476
90,131478.115174203,1.45852851666667
90,131479.115174359,1.45854123333333
90,131480.115174516,1.45855411666667
90,131481.115174672,1.45856365
90,131482.115174829,1.45855728333333
90,131483.115174985,1.45857318333333
90,131484.115175141,1.45854123333333
90,131485.115175298,1.45855411666667
90,131486.115175454,1.45855411666667
90,131487.115175611,1.45856046666667
90,131488.115175767,1.45856681666667
90,131489.115175924,1.45856365
90,131490.11517608,1.45858271666667
90,131491.115176237,1.45857318333333
90,131492.115176393,1.45855076666667
90,131493.11517655,1.45855728333333
90,131494.115176706,1.45856365
90,131495.115176863,1.45858271666667
90,131496.115177019,1.4585859
90,131497.115177175,1.4586018
90,131498.115177332,1.45858271666667
90,131499.115177488,1.45857636666667
90,131500.115177645,1.45857
90,131501.115177801,1.45857636666667
90,131502.115177958,1.45859225
90,131503.115178114,1.45858271666667
90,131504.115178271,1.45857318333333
90,131505.115178427,1.45860496666667
90,131506.115178584,1.4585859
90,131507.11517874,1.45861768333333
90,131508.115178897,1.45858271666667
90,131509.115179053,1.45859543333333
90,131510.11517921,1.45859225
90,131511.115179366,1.4585859
90,131512.115179522,1.45859861666667
90,131513.115179679,1.45861768333333
90,131514.115179835,1.45860496666667
90,131515.115179992,1.45863358333333
90,131516.115180148,1.45861133333333
90,131517.115180305,1.45862086666667
90,131518.115180461,1.4585859
90,131519.115180618,1.45860815
90,131520.115180774,1.4586018
90,131521.115180931,1.45861133333333
90,131522.115181087,1.45861133333333
90,131523.115181244,1.45862405
90,131524.1151814,1.45860815
90,131525.115181556,1.45861133333333
90,131526.115181713,1.45861768333333
90,131527.115181869,1.4586145
90,131528.115182026,1.45862405
90,131529.115182182,1.45862405
90,131530.115182339,1.45862405
90,131531.115182495,1.4586145
90,131532.115182652,1.45862405
90,131533.115182808,1.45863993333333
90,131534.115182965,1.45863993333333
90,131535.115183121,1.4586463
90,131536.115183277,1.45863993333333
90,131537.115183434,1.45864311666667
90,131538.11518359,1.45862721666667
90,131539.115183747,1.45864311666667
90,131540.115183903,1.45866871666667
90,131541.11518406,1.45867506666667
90,131542.115184216,1.45864311666667
90,131543.115184373,1.4586463
90,131544.115184529,1.45867188333333
90,131545.115184686,1.45863993333333
90,131546.115184842,1.4586463
90,131547.115184999,1.4586463
90,131548.115185155,1.45866871666667
90,131549.115185312,1.45864311666667
90,131550.115185468,1.45865265
90,131551.115185625,1.45866871666667
90,131552.115185781,1.4586463
90,131553.115185937,1.458656
90,131554.115186094,1.45865265
90,131555.11518625,1.45866235
90,131556.115186407,1.45866871666667
90,131557.115186563,1.45867506666667
90,131558.11518672,1.45868141666667
90,131559.115186876,1.45865916666667
90,131560.115187033,1.45866553333333
90,131561.115187189,1.45868141666667
90,131562.115187346,1.4586846
90,131563.115187502,1.45868778333333
90,131564.115187658,1.4586846
90,131565.115187815,1.45867506666667
90,131566.115187971,1.45869096666667
90,131567.115188128,1.45868141666667
90,131568.115188284,1.45867188333333
90,131569.115188441,1.45867506666667
90,131570.115188597,1.45866235
90,131571.115188754,1.45869413333333
90,131572.11518891,1.4587005
90,131573.115189067,1.45869096666667
90,131574.115189223,1.4587005
90,131575.115189379,1.45868141666667
90,131576.115189536,1.4586846
90,131577.115189693,1.45871003333333
90,131578.115189849,1.45868778333333
90,131579.115190005,1.45867825
90,131580.115190162,1.4586846
90,131581.115190318,1.45872275
90,131582.115190475,1.4587005
90,131583.115190631,1.45871003333333
90,131584.115190788,1.45874181666667
90,131585.115190944,1.45870368333333
90,131586.115191101,1.45871003333333
90,131587.115191257,1.4587164
90,131588.115191414,1.45871956666667
90,131589.11519157,1.45871956666667
90,131590.115191727,1.45871003333333
90,131591.115191883,1.45871321666667
90,131592.115192039,1.4587164
90,131593.115192196,1.45871321666667
90,131594.115192352,1.458745
90,131595.115192509,1.4587291
90,131596.115192665,1.45871956666667
90,131597.115192822,1.45871956666667
90,131598.115192978,1.45871321666667
90,131599.115193135,1.4587291
90,131600.115193291,1.45872593333333
90,131601.115193448,1.4587164
90,131602.115193604,1.45871956666667
90,131603.11519376,1.45873865
90,131604.115193917,1.45873865
90,131605.115194073,1.45873546666667
90,131606.11519423,1.45874181666667
90,131607.115194386,1.45873546666667
90,131608.115194543,1.45876105
90,131609.115194699,1.45873228333333
90,131610.115194856,1.45875788333333
90,131611.115195012,1.458745
90,131612.115195169,1.45875453333333
90,131613.115195325,1.4587291
90,131614.115195482,1.45876741666667
90,131615.115195638,1.45876741666667
90,131616.115195794,1.45875136666667
90,131617.115195951,1.45875453333333
90,131618.115196107,1.458745
90,131619.115196264,1.45875788333333
90,131620.11519642,1.45878331666667
90,131621.115196577,1.45875453333333
90,131622.115196733,1.45875453333333
90,131623.11519689,1.45875788333333
90,131624.115197046,1.45877376666667
90,131625.115197203,1.4587706
90,131626.115197359,1.45876741666667
90,131627.115197516,1.45879601666667
90,131628.115197672,1.45876741666667
90,131629.115197829,1.45875788333333
90,131630.115197985,1.45878331666667
90,131631.115198141,1.45877695
90,131632.115198298,1.45876741666667
90,131633.115198454,1.4587706
90,131634.115198611,1.45878966666667
90,131635.115198767,1.45877695
90,131636.115198924,1.4587706
90,131637.11519908,1.45878648333333
90,131638.115199237,1.45877695
90,131639.115199393,1.45878013333333
90,131640.11519955,1.45877376666667
90,131641.115199706,1.4587992
90,131642.115199863,1.4587706
90,131643.115200019,1.45878648333333
90,131644.115200175,1.4587992
90,131645.115200332,1.45880873333333
90,131646.115200488,1.45878331666667
90,131647.115200645,1.45878013333333
90,131648.115200801,1.4588151
90,131649.115200958,1.45880873333333
90,131650.115201114,1.45879601666667
90,131651.115201271,1.4588151
90,131652.115201427,1.45881191666667
90,131653.115201584,1.4588151
90,131654.11520174,1.45880556666667
90,131655.115201896,1.45880873333333
90,131656.115202053,1.45882145
90,131657.115202209,1.45879285
90,131658.115202366,1.45880873333333
90,131659.115202522,1.4588151
90,131660.115202679,1.45882145
90,131661.115202835,1.45882463333333
90,131662.115202992,1.45882463333333
90,131663.115203148,1.45882781666667
90,131664.115203305,1.45882145
90,131665.115203461,1.45881828333333
90,131666.115203618,1.458831
90,131667.115203774,1.45881191666667
90,131668.115203931,1.45884053333333
90,131669.115204087,1.45881191666667
90,131670.115204244,1.45886293333333
90,131671.1152044,1.45883416666667
90,131672.115204556,1.4588437
90,131673.115204713,1.45883416666667
90,131674.115204869,1.45886293333333
90,131675.115205026,1.45885641666667
90,131676.115205182,1.45885006666667
90,131677.115205339,1.45884053333333
90,131678.115205495,1.4588437
90,131679.115205652,1.45884688333333
90,131680.115205808,1.45885325
90,131681.115205965,1.4588437
90,131682.115206121,1.45885325
90,131683.115206277,1.45884688333333
90,131684.115206434,1.45884688333333
90,131685.11520659,1.45887248333333
90,131686.115206747,1.45885641666667
90,131687.115206903,1.4588437
90,131688.11520706,1.45885006666667
90,131689.115207216,1.45885325
90,131690.115207373,1.45885325
90,131691.115207529,1.45887248333333
90,131692.115207686,1.4588693
90,131693.115207842,1.4588693
90,131694.115207998,1.45885641666667
90,131695.115208155,1.45885976666667
90,131696.115208312,1.45884688333333
90,131697.115208468,1.45887883333333
90,131698.115208624,1.45887565
90,131699.115208781,1.4588693
90,131700.115208937,1.4588852
90,131701.115209094,1.45886611666667
90,131702.11520925,1.45889791666667
90,131703.115209407,1.45889155
90,131704.115209563,1.45886611666667
90,131705.11520972,1.45891698333333
90,131706.115209876,1.45888201666667
90,131707.115210033,1.45885976666667
90,131708.115210189,1.4588852
90,131709.115210346,1.45889155
90,131710.115210502,1.45886611666667
90,131711.115210658,1.45889473333333
90,131712.115210815,1.45887565
90,131713.115210971,1.45890745
90,131714.115211128,1.45890108333333
90,131715.115211284,1.45890108333333
90,131716.115211441,1.45889155
90,131717.115211597,1.45890108333333
90,131718.115211754,1.45891061666667
90,131719.11521191,1.45892333333333
90,131720.115212067,1.45890745
90,131721.115212223,1.45891061666667
90,131722.115212379,1.45888836666667
90,131723.115212536,1.45891061666667
90,131724.115212692,1.45890745
90,131725.115212849,1.45891061666667
90,131726.115213005,1.45893605
90,131727.115213162,1.45890108333333
90,131728.115213318,1.4589138
90,131729.115213475,1.45890745
90,131730.115213631,1.4589138
90,131731.115213788,1.4589138
90,131732.115213944,1.45893288333333
90,131733.115214101,1.45892333333333
90,131734.115214257,1.45893923333333
90,131735.115214413,1.45892016666667
90,131736.11521457,1.45891698333333
90,131737.115214726,1.45891698333333
90,131738.115214883,1.4589138
90,131739.115215039,1.45893288333333
90,131740.115215196,1.45891698333333
90,131741.115215352,1.45892651666667
90,131742.115215509,1.45893605
90,131743.115215665,1.45893923333333
90,131744.115215822,1.45893923333333
90,131745.115215978,1.45893923333333
90,131746.115216135,1.45890745
90,131747.115216291,1.45892016666667
90,131748.115216448,1.45896165
90,131749.115216604,1.45894241666667
90,131750.11521676,1.45896165
90,131751.115216917,1.45893605
90,131752.115217073,1.45892651666667
90,131753.11521723,1.45893923333333
90,131754.115217386,1.4589456
90,131755.115217543,1.45897753333333
90,131756.115217699,1.45896481666667
90,131757.115217856,1.45896481666667
90,131758.115218012,1.45896481666667
90,131759.115218169,1.45896165
90,131760.115218325,1.45898071666667
90,131761.115218481,1.4589583
90,131762.115218638,1.458968
90,131763.115218794,1.4589583
