Repository: marzio-barresi/Electrical-Datasets-Alkaline-Batteries

# Electrical-Datasets-Alkaline-Batteries

File: Cell_8_GEIS.csv (part 1 of 2)
SOC [%],Voltage [V],Frequency [Hz],Re(Ztot) [Ohm],-Im(Ztot) [Ohm]
100,1.6051553,100003.71,0.10489658,-0.11587092
100,1.6051552,79433.273,0.10567975,-0.088378094
100,1.6051521,63093.824,0.10856556,-0.064859763
100,1.6051537,50122.477,0.10782344,-0.046677243
100,1.6051531,39814.059,0.1046617,-0.032887176
100,1.6051592,31621.139,0.11201911,-0.014764125
100,1.6051471,25116.91,0.11104347,-0.0069867275
100,1.6051476,19948.785,0.11019703,0.0012583878
100,1.6051527,15847.683,0.11623597,0.012908508
100,1.6051507,12590.93,0.11691971,0.017629907
100,1.6051462,10002.226,0.12230506,0.024739353
100,1.6051459,7943.999,0.12780669,0.034950145
100,1.6051353,6307.7339,0.13407004,0.041330427
100,1.6051352,5011.604,0.13518086,0.047997989
100,1.6051407,3981.2744,0.1389475,0.05867146
100,1.6051295,3161.0117,0.14433414,0.067449614
100,1.605129,2510.8032,0.14919251,0.081243627
100,1.6051269,1995.6388,0.15806535,0.087285519
100,1.6051254,1585.5074,0.15994038,0.10685959
100,1.6051267,1258.7913,0.162192,0.13276616
100,1.6051228,1000.3202,0.16875058,0.15606432
100,1.6051224,794.23785,0.173669,0.19653922
100,1.605127,631.00964,0.17670295,0.24001136
100,1.6051173,501.44418,0.1893948,0.29370895
100,1.6051104,398.08914,0.19501986,0.36310917
100,1.605113,316.31589,0.20401669,0.45071945
100,1.6051147,251.04433,0.21548735,0.55998105
100,1.6051129,199.55299,0.23585914,0.69418234
100,1.6051166,158.42841,0.26061088,0.86051953
100,1.6051033,125.84567,0.30007774,1.0692691
100,1.6051074,100.03201,0.35284373,1.3284302
100,1.6050925,79.415512,0.43257692,1.6459662
100,1.6050848,63.082298,0.55015969,2.028631
100,1.6050676,50.144421,0.7164591,2.4876471
100,1.6050626,39.808914,0.95708174,3.0409062
100,1.6049745,31.629555,1.2994908,3.668781
100,1.6049026,25.104433,1.7826792,4.3878512
100,1.6048058,19.955299,2.4516339,5.1381435
100,1.604624,15.857577,3.3484845,5.8836179
100,1.6045109,12.600809,4.5135913,6.4810977
100,1.60436,10.003201,5.8751316,6.8425756
100,1.6041353,7.9395323,7.3156261,6.8765993
100,1.6040034,6.3105812,8.6606398,6.5377059
100,1.6038741,5.0080128,9.7932577,5.9554129
100,1.6037202,3.9778516,10.65467,5.2646284
100,1.603655,3.1629555,11.23523,4.5297403
100,1.6036077,2.5136747,11.605398,3.8559079
100,1.603556,1.99553,11.821815,3.2799463
100,1.6036401,1.5853286,11.93759,2.8053293
100,1.6035645,1.2596742,11.987752,2.4401627
100,1.6036668,1.0000639,12.01529,2.1678753
100,1.6036079,0.79363066,12.014547,1.9789528
100,1.6035584,0.63090527,11.987681,1.8497324
100,1.6036893,0.50154078,12.006501,1.796605
100,1.6037439,0.39774463,12.024304,1.7950944
100,1.6036705,0.3161931,12.032531,1.8437853
100,1.6035936,0.25122195,12.038445,1.9236151
100,1.6036612,0.19933917,12.076673,2.0476432
100,1.6038932,0.15860692,12.128217,2.214844
100,1.6041968,0.12593903,12.175151,2.4092805
100,1.6044734,0.10007046,12.199192,2.6173482
100,1.6072663,100003.71,0.11334925,-0.11575613
100,1.6067013,79433.273,0.10931637,-0.085879743
100,1.6063789,63093.824,0.10809083,-0.065193996
100,1.6061862,50122.477,0.10797063,-0.045913056
100,1.606089,39814.059,0.10859739,-0.026573699
100,1.6060019,31621.139,0.1105671,-0.020030446
100,1.6059457,25116.91,0.11169679,-0.0069366149
100,1.6059101,19948.785,0.1156416,0.0034428332
100,1.6058687,15847.683,0.11808299,0.012250102
100,1.6058472,12590.93,0.11855835,0.020310339
100,1.6058311,10002.226,0.12405917,0.027634094
100,1.6058111,7943.999,0.13281611,0.036096971
100,1.6057804,6307.7339,0.13149093,0.041305345
100,1.6057686,5011.604,0.13372868,0.047480479
100,1.6057531,3981.2744,0.14352821,0.061878908
100,1.6057512,3161.0117,0.1493509,0.070119835
100,1.605744,2510.8032,0.15223953,0.080724314
100,1.605734,1995.6388,0.15560745,0.093977109
100,1.6057259,1585.5074,0.1616932,0.11355335
100,1.6057209,1258.7913,0.16453193,0.13743752
100,1.6057165,1000.3202,0.1679417,0.15979426
100,1.6057098,794.23785,0.17486273,0.19683361
100,1.6057069,631.00964,0.18205954,0.23811853
100,1.6057023,501.44418,0.18735594,0.29656777
100,1.6057035,398.08914,0.19590867,0.36447245
100,1.6057016,316.31589,0.20572305,0.45030665
100,1.6056973,251.04433,0.22251678,0.5578748
100,1.6056883,199.55299,0.24450089,0.69297278
100,1.6056927,158.42841,0.27663741,0.86514062
100,1.6056857,125.84567,0.31995279,1.0716902
100,1.6056819,100.03201,0.38323539,1.3262925
100,1.6056745,79.415512,0.48330194,1.6442333
100,1.6056612,63.082298,0.63427085,2.021487
100,1.6056446,50.144421,0.84577465,2.4672143
100,1.6056092,39.808914,1.1584969,2.9873302
100,1.6055708,31.629555,1.5968467,3.5496371
100,1.6055087,25.104433,2.2009039,4.1402917
100,1.6054566,19.955299,2.9875634,4.6942959
100,1.6053481,15.857577,3.9591088,5.1332536
100,1.6052574,12.600809,5.0630498,5.379777
100,1.6051518,10.003201,6.2191286,5.3844647
100,1.6050082,7.9395323,7.3141456,5.1577835
100,1.604952,6.3105812,8.2581825,4.7547035
100,1.60488,5.0080128,9.0271034,4.2552919
100,1.6047946,3.9778516,9.6166067,3.7459142
100,1.6047769,3.1629555,10.05354,3.263674
100,1.6047487,2.5136747,10.37688,2.8429191
100,1.6046551,1.99553,10.61378,2.4876554
100,1.6046088,1.5853286,10.784162,2.2053165
100,1.6045977,1.2596742,10.907506,1.9895954
100,1.6045831,1.0000639,11.002173,1.8319526
100,1.6044903,0.79363066,11.072109,1.7335876
100,1.6045531,0.63090527,11.138377,1.6867862
100,1.6046019,0.50154078,11.20317,1.6775481
100,1.6045239,0.39774463,11.259383,1.7143431
100,1.6044886,0.3161931,11.30544,1.776525
100,1.6046065,0.25122195,11.379444,1.8768045
100,1.6048141,0.19933917,11.464561,2.0110481
100,1.6049906,0.15860692,11.554655,2.1670768
100,1.6050775,0.12593903,11.633327,2.3453634
100,1.6051196,0.10007046,11.661361,2.5274906
90,1.4650193,100003.71,0.12463591,-0.12779497
90,1.4650211,79433.273,0.12061479,-0.098774895
90,1.4650338,63093.824,0.12016919,-0.076368883
90,1.4650244,50122.477,0.11822864,-0.062460747
90,1.4650267,39814.059,0.118211,-0.046541344
90,1.4650311,31621.139,0.11987521,-0.032592937
90,1.4650337,25116.91,0.11840962,-0.025755467
90,1.4650317,19948.785,0.11830179,-0.019931406
90,1.4650329,15847.683,0.12129723,-0.011342219
90,1.4650373,12590.93,0.11943724,-0.0067865564
90,1.4650344,10002.226,0.11744425,-0.0061250231
90,1.4650407,7943.999,0.12392876,0.0011081683
90,1.4650282,6307.7339,0.12412179,0.0012726557
90,1.4650248,5011.604,0.12177254,0.0023879774
90,1.4650249,3981.2744,0.1257918,0.003792712
90,1.465024,3161.0117,0.12775886,0.0087238373
90,1.4650339,2510.8032,0.12912893,0.010313572
90,1.4650273,1995.6388,0.13027804,0.0066602905
90,1.4650286,1585.5074,0.13003638,0.011206376
90,1.4650258,1258.7913,0.13578515,0.014323502
90,1.4650263,1000.3202,0.13136698,0.014438102
90,1.4650286,794.23785,0.13542539,0.016761603
90,1.4650319,631.00964,0.13885558,0.016182609
90,1.46503,501.44418,0.14309692,0.022727134
90,1.4650289,398.08914,0.14565314,0.023959296
90,1.4650261,316.31589,0.14856955,0.023110634
90,1.4650317,251.04433,0.15082166,0.026250828
90,1.4650316,199.55299,0.15100355,0.03014669
90,1.4650319,158.42841,0.156717,0.036689188
90,1.4650252,125.84567,0.15878947,0.039404597
90,1.4650309,100.03201,0.16486341,0.045196638
90,1.4650327,79.415512,0.16772397,0.054115415
90,1.4650365,63.082298,0.17615217,0.058677416
90,1.4650322,50.144421,0.18195774,0.063481957
90,1.4650406,39.808914,0.19240855,0.070178784
90,1.4650376,31.629555,0.19633788,0.078252032
90,1.4650362,25.104433,0.21068875,0.089748807
90,1.4650351,19.955299,0.22403617,0.099568263
90,1.4650404,15.857577,0.23782876,0.11608376
90,1.4650402,12.600809,0.25810114,0.12320131
90,1.4650383,10.003201,0.27936453,0.13217597
90,1.4650387,7.9395323,0.30080101,0.14104357
90,1.4650435,6.3105812,0.32632503,0.15016578
90,1.4650408,5.0080128,0.35129616,0.15327746
90,1.465039,3.9778516,0.37560901,0.15641692
90,1.4650389,3.1629555,0.40028179,0.15709735
90,1.4650408,2.5136747,0.42404163,0.15675569
90,1.465046,1.99553,0.44609025,0.1558494
90,1.4650497,1.5853286,0.46865937,0.15588842
90,1.4650489,1.2596742,0.48851335,0.15373714
90,1.465059,1.0000639,0.50583035,0.15420614
90,1.4650642,0.79363066,0.52499336,0.15213034
90,1.4650642,0.63090527,0.54277778,0.15607157
90,1.4650762,0.50154078,0.55986077,0.15822315
90,1.465086,0.39774463,0.57525128,0.15894388
90,1.4650964,0.3161931,0.5931614,0.16287281
90,1.4651029,0.25122195,0.61084306,0.16880265
90,1.4651104,0.19933917,0.62907809,0.17496212
90,1.4651271,0.15860692,0.64627516,0.18051206
90,1.4651541,0.12593903,0.66341007,0.18677394
90,1.46518,0.10007046,0.68120837,0.19343574
90,1.4650264,100003.71,0.12720758,-0.12611939
90,1.4650381,79433.273,0.12366584,-0.10122699
90,1.4650513,63093.824,0.12122851,-0.079262733
90,1.4650635,50122.477,0.11621115,-0.06114218
90,1.4650728,39814.059,0.11868569,-0.044333316
90,1.465091,31621.139,0.11706366,-0.037292223
90,1.4651021,25116.91,0.11855452,-0.024954749
90,1.4650965,19948.785,0.11656267,-0.018889684
90,1.4651045,15847.683,0.1164223,-0.01350173
90,1.4651086,12590.93,0.11929563,-0.0095070321
90,1.4651183,10002.226,0.11865336,-0.0054890085
90,1.4651225,7943.999,0.12274998,-0.0016054966
90,1.4651099,6307.7339,0.12225106,0.0010001552
90,1.4651194,5011.604,0.12029784,0.0018381695
90,1.4651201,3981.2744,0.12496377,0.0053354478
90,1.4651246,3161.0117,0.12797174,0.0084755942
90,1.4651216,2510.8032,0.12745546,0.0063901045
90,1.465127,1995.6388,0.12821946,0.0091788648
90,1.4651273,1585.5074,0.13105564,0.010188542
90,1.465131,1258.7913,0.13571908,0.013296856
90,1.4651333,1000.3202,0.13809775,0.014581934
90,1.4651362,794.23785,0.13629642,0.01891214
90,1.4651375,631.00964,0.14374284,0.0187445
90,1.4651437,501.44418,0.14553629,0.020141421
90,1.4651421,398.08914,0.14342289,0.023198949
90,1.4651459,316.31589,0.1458731,0.023842454
90,1.4651453,251.04433,0.15114579,0.025831075
90,1.4651449,199.55299,0.15321086,0.028619301
90,1.4651508,158.42841,0.15981373,0.034681607
90,1.4651453,125.84567,0.15841214,0.039463297
90,1.4651525,100.03201,0.16564345,0.042290598
90,1.4651603,79.415512,0.17099482,0.050627742
90,1.4651542,63.082298,0.17389193,0.056633618
90,1.4651569,50.144421,0.18363072,0.064205728
90,1.4651619,39.808914,0.18859023,0.071629576
90,1.4651595,31.629555,0.20233305,0.082340941
90,1.4651568,25.104433,0.20895746,0.089710169
90,1.4651617,19.955299,0.22504102,0.10079068
90,1.465162,15.857577,0.24022833,0.11323633
90,1.4651659,12.600809,0.25438821,0.12332428
90,1.4651757,10.003201,0.27589193,0.13777873
90,1.4651618,7.9395323,0.30259719,0.14355512
90,1.4651681,6.3105812,0.32857859,0.15129304
90,1.4651682,5.0080128,0.35024133,0.15409823
90,1.4651676,3.9778516,0.37727523,0.15716039
90,1.4651721,3.1629555,0.4039152,0.15815568
90,1.4651784,2.5136747,0.42767236,0.15812817
90,1.4651783,1.99553,0.45132154,0.15733296
90,1.4651854,1.5853286,0.47060427,0.15542193
90,1.4651906,1.2596742,0.49165979,0.15576875
90,1.4651958,1.0000639,0.5104295,0.15407285
90,1.4651991,0.79363066,0.53133506,0.15651998
90,1.4652131,0.63090527,0.54705393,0.15676786
90,1.4652262,0.50154078,0.56381845,0.15694527
90,1.4652315,0.39774463,0.58239144,0.16151537
90,1.4652396,0.3161931,0.5991863,0.16639267
90,1.465255,0.25122195,0.61572385,0.17093246
90,1.4652768,0.19933917,0.63077527,0.17451568
90,1.4652996,0.15860692,0.64726865,0.18006386
90,1.4653196,0.12593903,0.66533458,0.18784599
90,1.4653358,0.10007046,0.68479687,0.19630317
80,1.4265628,100003.71,0.1140398,-0.12595601
80,1.4265735,79433.273,0.11230133,-0.098545849
80,1.4265702,63093.824,0.10819516,-0.071792409
80,1.4265723,50122.477,0.10698327,-0.058340721
80,1.4265702,39814.059,0.1033873,-0.045244288
80,1.4265738,31621.139,0.10686938,-0.031594243
80,1.4265687,25116.91,0.10899435,-0.025396494
80,1.4265798,19948.785,0.10289414,-0.020589283
80,1.4265785,15847.683,0.10893506,-0.011471705
80,1.4265777,12590.93,0.1100964,-0.010597925
80,1.4265753,10002.226,0.10811296,-0.0079072714
80,1.4265865,7943.999,0.10855662,-0.0046350001
80,1.4265696,6307.7339,0.11354268,0.0036394151
80,1.4265715,5011.604,0.11353321,0.0031162193
80,1.4265709,3981.2744,0.11336857,0.0038784281
80,1.4265751,3161.0117,0.11556932,0.0061232378
80,1.4265728,2510.8032,0.11672948,0.0061234841
80,1.4265673,1995.6388,0.12045661,0.0039052435
80,1.4265721,1585.5074,0.119562,0.010331345
80,1.4265767,1258.7913,0.11687456,0.011831714
80,1.4265788,1000.3202,0.11759395,0.012871004
80,1.4265751,794.23785,0.12360838,0.012835363
80,1.4265715,631.00964,0.12716082,0.013404694
80,1.4265791,501.44418,0.12774655,0.01461042
80,1.4265767,398.08914,0.13231891,0.014921057
80,1.4265813,316.31589,0.13363938,0.020246161
80,1.4265862,251.04433,0.13402882,0.017439822
80,1.4265789,199.55299,0.1368793,0.020539125
80,1.426582,158.42841,0.14408928,0.024226518
80,1.4265836,125.84567,0.1418943,0.026776286
80,1.4265833,100.03201,0.14769818,0.028934497
80,1.4265887,79.415512,0.14915554,0.030396339
80,1.4265845,63.082298,0.15410936,0.035374578
80,1.4265889,50.144421,0.15740696,0.039598864
80,1.4265931,39.808914,0.1647376,0.047261208
80,1.4265925,31.629555,0.17228799,0.052059211
80,1.4265906,25.104433,0.17578711,0.059331473
80,1.4265958,19.955299,0.18046801,0.06388209
80,1.4265969,15.857577,0.18864611,0.071615241
80,1.426592,12.600809,0.20026484,0.083329722
80,1.426592,10.003201,0.2103323,0.092901126
80,1.426597,7.9395323,0.22504734,0.1066746
80,1.4265976,6.3105812,0.24463665,0.11664464
80,1.4265965,5.0080128,0.26485348,0.12818718
80,1.4266024,3.9778516,0.28655976,0.13729063
80,1.4265989,3.1629555,0.31021941,0.14666535
80,1.4266019,2.5136747,0.33538184,0.15024838
80,1.4266107,1.99553,0.36040184,0.1539838
80,1.4266107,1.5853286,0.38672405,0.15644833
80,1.4266136,1.2596742,0.40785581,0.15599671
80,1.4266161,1.0000639,0.4321492,0.15696672
80,1.4266315,0.79363066,0.4514547,0.15591308
80,1.4266367,0.63090527,0.47259936,0.15605791
80,1.4266418,0.50154078,0.49179205,0.15802237
80,1.4266595,0.39774463,0.5092628,0.15856838
80,1.4266753,0.3161931,0.52675503,0.15975028
80,1.4266903,0.25122195,0.54563218,0.16351043
80,1.4267077,0.19933917,0.56446499,0.16874468
80,1.4267265,0.15860692,0.58266765,0.17441903
80,1.4267553,0.12593903,0.60157245,0.17959358
80,1.4268006,0.10007046,0.61965603,0.18561019
80,1.4265207,100003.71,0.11380545,-0.13036445
80,1.4265906,79433.273,0.11404198,-0.098869562
80,1.4266355,63093.824,0.10751865,-0.076856323
80,1.4266595,50122.477,0.10650524,-0.057614822
80,1.4266771,39814.059,0.1053814,-0.042104609
80,1.4266881,31621.139,0.10632939,-0.033359572
80,1.4266959,25116.91,0.10768861,-0.030761095
80,1.4267044,19948.785,0.10715021,-0.019867089
80,1.426729,15847.683,0.10908594,-0.015826184
80,1.4267268,12590.93,0.11033688,-0.0095685972
80,1.4267381,10002.226,0.11277278,-0.0060942341
80,1.4267479,7943.999,0.11011209,-0.0031746584
80,1.4267352,6307.7339,0.11205328,-0.00090451521
80,1.4267329,5011.604,0.11105779,0.00095374155
80,1.4267344,3981.2744,0.11738973,0.0036827789
80,1.4267424,3161.0117,0.11803361,0.0083348183
80,1.4267503,2510.8032,0.11512954,0.0060356809
80,1.4267542,1995.6388,0.11884116,0.0098074479
80,1.426752,1585.5074,0.12240452,0.011166668
80,1.4267601,1258.7913,0.1206318,0.010961753
80,1.4267591,1000.3202,0.12483229,0.012470044
80,1.4267644,794.23785,0.12335535,0.01288
80,1.4267613,631.00964,0.13028345,0.013482197
80,1.4267663,501.44418,0.12954888,0.014810115
80,1.4267666,398.08914,0.1338395,0.019480824
80,1.4267708,316.31589,0.13184279,0.01879357
80,1.4267726,251.04433,0.13713664,0.020894885
80,1.4267818,199.55299,0.14150247,0.025704067
80,1.4267727,158.42841,0.14318651,0.024265788
80,1.4267776,125.84567,0.14744395,0.029180625
80,1.4267786,100.03201,0.14726309,0.029547734
80,1.4267807,79.415512,0.15343815,0.03371574
80,1.4267828,63.082298,0.15743704,0.035260633
80,1.4267882,50.144421,0.15895882,0.039888009
80,1.4267781,39.808914,0.16618159,0.046837822
80,1.4267876,31.629555,0.17062566,0.052317597
80,1.4267919,25.104433,0.17872778,0.059264529
80,1.4267886,19.955299,0.18256254,0.062824778
80,1.4267967,15.857577,0.19369437,0.073311001
80,1.426796,12.600809,0.20312957,0.083913624
80,1.4267952,10.003201,0.21206076,0.096810833
80,1.426796,7.9395323,0.22895697,0.11036943
80,1.4268014,6.3105812,0.24563125,0.11964795
80,1.4268047,5.0080128,0.26334977,0.13050272
80,1.4268053,3.9778516,0.28664002,0.14170462
80,1.4268072,3.1629555,0.30674824,0.14824577
80,1.4268062,2.5136747,0.33699074,0.15389894
80,1.4268171,1.99553,0.36165476,0.15719147
80,1.4268223,1.5853286,0.38695499,0.15787879
80,1.4268262,1.2596742,0.41111714,0.15961702
80,1.4268347,1.0000639,0.43477771,0.16074815
80,1.4268454,0.79363066,0.45669055,0.1572949
80,1.4268541,0.63090527,0.47699496,0.15932785
80,1.4268669,0.50154078,0.49587071,0.15969157
80,1.4268856,0.39774463,0.51422274,0.16028996
80,1.4269044,0.3161931,0.53129566,0.16202162
80,1.426914,0.25122195,0.55036116,0.16653524
80,1.4269316,0.19933917,0.56809103,0.17144169
80,1.4269525,0.15860692,0.58596122,0.17590748
80,1.4269874,0.12593903,0.60351944,0.18123081
80,1.4270285,0.10007046,0.61994928,0.18682599
70,1.3904182,100003.71,0.11309187,-0.12401076
70,1.3904254,79433.273,0.11219239,-0.096521795
70,1.3904288,63093.824,0.11059897,-0.074255861
70,1.3904257,50122.477,0.10905975,-0.057371289
70,1.3904274,39814.059,0.10877293,-0.045769528
70,1.3904294,31621.139,0.11069229,-0.033373464
70,1.3904297,25116.91,0.10986529,-0.023942713
70,1.3904289,19948.785,0.11030326,-0.020222889
70,1.3904288,15847.683,0.10960671,-0.012609885
70,1.3904376,12590.93,0.11209849,-0.01131773
70,1.3904301,10002.226,0.11099964,-0.00061048969
70,1.3904381,7943.999,0.1129531,-0.00220024
70,1.3904191,6307.7339,0.11462555,0.00093840866
70,1.3904233,5011.604,0.11512564,-0.00098199642
70,1.3904307,3981.2744,0.11661853,0.0046349047
70,1.3904262,3161.0117,0.11900254,0.006818193
70,1.390429,2510.8032,0.1197795,0.0065108668
70,1.39043,1995.6388,0.12185289,0.0081920857
70,1.3904271,1585.5074,0.12143988,0.010976736
70,1.3904333,1258.7913,0.12360954,0.013401
70,1.3904318,1000.3202,0.12332344,0.014091731
70,1.3904341,794.23785,0.12539245,0.018381324
70,1.3904326,631.00964,0.13227598,0.017179864
70,1.3904296,501.44418,0.13716872,0.018475695
70,1.3904328,398.08914,0.13249415,0.016739964
70,1.3904417,316.31589,0.13789335,0.019093832
70,1.390433,251.04433,0.14303257,0.021226615
70,1.3904377,199.55299,0.13901366,0.02420103
70,1.3904327,158.42841,0.14641793,0.026079394
70,1.3904383,125.84567,0.14751606,0.029448688
70,1.3904359,100.03201,0.15416318,0.029532675
70,1.3904383,79.415512,0.15536225,0.030047499
70,1.3904401,63.082298,0.16087773,0.033294272
70,1.390439,50.144421,0.16317691,0.037842538
70,1.3904352,39.808914,0.16883723,0.042399809
70,1.3904331,31.629555,0.17338391,0.04404055
70,1.3904413,25.104433,0.17852637,0.050704807
70,1.3904394,19.955299,0.18857253,0.059415337
70,1.3904425,15.857577,0.19229114,0.070664831
70,1.3904464,12.600809,0.20177613,0.072736166
70,1.3904456,10.003201,0.20725243,0.087260485
70,1.3904414,7.9395323,0.22171497,0.097324468
70,1.3904471,6.3105812,0.2332927,0.10837557
70,1.3904468,5.0080128,0.24936092,0.12345017
70,1.3904459,3.9778516,0.26829746,0.13186806
70,1.3904396,3.1629555,0.29210263,0.14776908
70,1.3904442,2.5136747,0.31567356,0.15918462
70,1.3904488,1.99553,0.34304458,0.16830312
70,1.3904589,1.5853286,0.37313649,0.17482571
70,1.3904607,1.2596742,0.40207472,0.17776884
70,1.3904681,1.0000639,0.42969462,0.18022999
70,1.3904744,0.79363066,0.45878604,0.17943528
70,1.3904765,0.63090527,0.48371738,0.18132085
70,1.3904893,0.50154078,0.50815254,0.1802654
70,1.3905034,0.39774463,0.53051668,0.17940041
70,1.3905174,0.3161931,0.55374938,0.17975087
70,1.3905234,0.25122195,0.57523918,0.18264391
70,1.390537,0.19933917,0.59668654,0.18527712
70,1.3905658,0.15860692,0.61685717,0.18833612
70,1.3906021,0.12593903,0.63649005,0.19246973
70,1.3906459,0.10007046,0.65686631,0.19775383
70,1.390568,100003.71,0.11169627,-0.12332037
70,1.39056,79433.273,0.11153924,-0.099017322
70,1.390568,63093.824,0.10878053,-0.077681355
70,1.3905776,50122.477,0.10783959,-0.060989231
70,1.3905863,39814.059,0.10891494,-0.0435596
70,1.3905842,31621.139,0.1082187,-0.035569586
70,1.3905923,25116.91,0.10929877,-0.023164446
70,1.3906038,19948.785,0.10882019,-0.021717086
70,1.3905984,15847.683,0.10792994,-0.015088061
70,1.3906087,12590.93,0.10981118,-0.0092252437
70,1.3906099,10002.226,0.11330913,-0.0040531536
70,1.3906137,7943.999,0.1138911,0.0011811865
70,1.3906094,6307.7339,0.11223508,-3.2124095e-05
70,1.3906097,5011.604,0.11315259,0.0048993016
70,1.3906169,3981.2744,0.11688884,0.0032861084
70,1.3906158,3161.0117,0.11712376,0.0062762401
70,1.3906171,2510.8032,0.11612389,0.0072585852
70,1.3906146,1995.6388,0.12056568,0.0078511871
70,1.3906214,1585.5074,0.12319065,0.0071501145
70,1.3906242,1258.7913,0.12426869,0.010535795
70,1.3906305,1000.3202,0.12462446,0.014271128
70,1.3906254,794.23785,0.12810215,0.012035368
70,1.3906281,631.00964,0.12834306,0.019670956
70,1.3906281,501.44418,0.13063982,0.018142814
70,1.3906245,398.08914,0.13195622,0.018099606
70,1.3906282,316.31589,0.13665299,0.021874156
70,1.3906294,251.04433,0.14007656,0.021430038
70,1.3906356,199.55299,0.14140789,0.021767626
70,1.3906361,158.42841,0.14369479,0.027802115
70,1.3906418,125.84567,0.15028039,0.025406627
70,1.390638,100.03201,0.1485319,0.030054703
70,1.3906385,79.415512,0.15694304,0.032586031
70,1.390642,63.082298,0.15835516,0.037240613
70,1.3906454,50.144421,0.16686013,0.036728252
70,1.3906482,39.808914,0.16520652,0.040620897
70,1.3906527,31.629555,0.17236967,0.044468679
70,1.3906441,25.104433,0.17787313,0.05166468
70,1.3906499,19.955299,0.18338844,0.058287658
70,1.3906538,15.857577,0.19075294,0.064370058
70,1.3906537,12.600809,0.20130174,0.076127723
70,1.3906555,10.003201,0.20527864,0.081744038
70,1.3906517,7.9395323,0.21943577,0.096328966
70,1.3906523,6.3105812,0.23106462,0.10689083
70,1.3906484,5.0080128,0.24793319,0.12208607
70,1.3906572,3.9778516,0.26717931,0.13337889
70,1.390661,3.1629555,0.29136199,0.14815575
70,1.3906678,2.5136747,0.31648606,0.15822704
70,1.3906665,1.99553,0.34492338,0.16960034
70,1.3906682,1.5853286,0.3742477,0.175271
70,1.3906794,1.2596742,0.40264764,0.18000391
70,1.3906823,1.0000639,0.43363431,0.18228595
70,1.3906951,0.79363066,0.45962062,0.18257409
70,1.3907089,0.63090527,0.48617804,0.18084297
70,1.3907129,0.50154078,0.51220417,0.18337737
70,1.3907253,0.39774463,0.53595614,0.1831681
70,1.3907454,0.3161931,0.55708867,0.18219204
70,1.3907688,0.25122195,0.57778782,0.18234724
70,1.3907872,0.19933917,0.59837037,0.18588299
70,1.3908036,0.15860692,0.61863315,0.19049652
70,1.3908246,0.12593903,0.63915992,0.1952609
70,1.3908608,0.10007046,0.65942019,0.20033194
60,1.3589098,100003.71,0.1191256,-0.12657155
60,1.3589212,79433.273,0.11344724,-0.096810631
60,1.3589158,63093.824,0.1138743,-0.073931962
60,1.3589158,50122.477,0.11030991,-0.054229662
60,1.3589251,39814.059,0.11023254,-0.042444572
60,1.3589202,31621.139,0.1106891,-0.033180855
60,1.3589206,25116.91,0.11121017,-0.027427403
60,1.3589303,19948.785,0.11459094,-0.018383192
60,1.3589315,15847.683,0.11478986,-0.013220203
60,1.35893,12590.93,0.11976513,-0.0075065428
60,1.3589339,10002.226,0.11440321,-0.0023526179
60,1.3589307,7943.999,0.11792468,0.0023784102
60,1.3589287,6307.7339,0.12040985,0.0027779147
60,1.35892,5011.604,0.11924165,0.008506733
60,1.3589236,3981.2744,0.12308702,0.0079253763
60,1.3589185,3161.0117,0.12692232,0.010649336
60,1.3589256,2510.8032,0.12627107,0.010641558
60,1.358927,1995.6388,0.13030881,0.011715185
60,1.3589299,1585.5074,0.1304556,0.013200902
60,1.3589237,1258.7913,0.13239947,0.014425622
60,1.3589228,1000.3202,0.13504969,0.016763931
60,1.3589236,794.23785,0.13401654,0.015365175
60,1.3589164,631.00964,0.13595329,0.01671811
60,1.3589309,501.44418,0.14193553,0.016782662
60,1.3589215,398.08914,0.14331208,0.023679785
60,1.3589253,316.31589,0.14837137,0.020526238
60,1.3589264,251.04433,0.15107492,0.024573751
60,1.358932,199.55299,0.15311089,0.025068289
60,1.3589265,158.42841,0.16009422,0.023965055
60,1.3589271,125.84567,0.16329247,0.030388346
60,1.3589314,100.03201,0.16603862,0.033279255
60,1.358932,79.415512,0.16945165,0.03399571
60,1.3589249,63.082298,0.17452553,0.039995573
60,1.3589305,50.144421,0.17831868,0.042030655
60,1.3589326,39.808914,0.17982787,0.04570647
60,1.3589284,31.629555,0.18720672,0.050237674
60,1.3589317,25.104433,0.19505666,0.057003766
60,1.3589329,19.955299,0.19915603,0.059088167
60,1.358936,15.857577,0.20744915,0.066258699
60,1.358934,12.600809,0.21395184,0.075556472
60,1.3589332,10.003201,0.22553524,0.083689123
60,1.3589344,7.9395323,0.23830427,0.094580352
60,1.3589339,6.3105812,0.24795417,0.1079183
60,1.3589329,5.0080128,0.26199663,0.12289222
60,1.3589451,3.9778516,0.27986154,0.13825005
60,1.3589395,3.1629555,0.30022746,0.15311751
60,1.3589432,2.5136747,0.32432336,0.1696822
60,1.3589467,1.99553,0.35244492,0.18382588
60,1.3589404,1.5853286,0.38546818,0.19497423
60,1.3589538,1.2596742,0.41720954,0.20606276
60,1.3589506,1.0000639,0.45308432,0.21061975
60,1.3589631,0.79363066,0.48614022,0.21260504
60,1.3589731,0.63090527,0.51931608,0.21223222
60,1.3589758,0.50154078,0.55085951,0.21347225
60,1.3589826,0.39774463,0.58097535,0.21173744
60,1.3590022,0.3161931,0.60783702,0.20986697
60,1.3590249,0.25122195,0.63321769,0.20807846
60,1.3590422,0.19933917,0.65838486,0.20870794
60,1.3590558,0.15860692,0.68279147,0.21143882
60,1.3590776,0.12593903,0.70643038,0.21363269
60,1.3591056,0.10007046,0.72996646,0.2169698
60,1.3589839,100003.71,0.11933374,-0.13003741
60,1.3590447,79433.273,0.11448579,-0.097042173
60,1.3590769,63093.824,0.11585222,-0.080574013
60,1.3590943,50122.477,0.11250854,-0.058013152
60,1.3591026,39814.059,0.11272887,-0.040090114
60,1.3591125,31621.139,0.11255042,-0.031874288
60,1.3591173,25116.91,0.11235175,-0.025778746
60,1.3591173,19948.785,0.11563199,-0.016092746
60,1.3591274,15847.683,0.11152859,-0.014072206
60,1.3591241,12590.93,0.11393632,-0.0082608219
60,1.3591256,10002.226,0.11700677,-0.0018830253
60,1.3591361,7943.999,0.11488895,0.0013393793
60,1.3591233,6307.7339,0.11676752,0.0046483078
60,1.3591233,5011.604,0.12207664,0.0041371658
60,1.3591326,3981.2744,0.12193069,0.0069226758
60,1.3591166,3161.0117,0.12502821,0.0098280609
60,1.3591237,2510.8032,0.12473695,0.0090197334
60,1.359131,1995.6388,0.12442123,0.01226408
60,1.35913,1585.5074,0.12933759,0.01175714
60,1.3591326,1258.7913,0.131143,0.013219866
60,1.3591343,1000.3202,0.13252404,0.015238505
60,1.3591301,794.23785,0.13487859,0.014346479
60,1.35913,631.00964,0.13666111,0.016518686
60,1.3591319,501.44418,0.14223975,0.02072129
60,1.3591319,398.08914,0.1417823,0.01869889
60,1.3591343,316.31589,0.1467758,0.021152245
60,1.3591346,251.04433,0.14682283,0.02627294
60,1.3591284,199.55299,0.15199368,0.023791382
60,1.3591402,158.42841,0.15533213,0.02568854
60,1.359141,125.84567,0.1607894,0.030520171
60,1.3591418,100.03201,0.16275875,0.028350307
60,1.3591397,79.415512,0.16528121,0.032581754
60,1.359141,63.082298,0.1715025,0.036694646
60,1.3591408,50.144421,0.17595264,0.039651915
60,1.3591458,39.808914,0.18087633,0.043419901
60,1.3591434,31.629555,0.1880044,0.047706846
60,1.3591435,25.104433,0.19447282,0.050788313
60,1.3591408,19.955299,0.19605325,0.06186793
60,1.3591413,15.857577,0.20542631,0.069259614
60,1.3591453,12.600809,0.21304867,0.07452219
60,1.3591462,10.003201,0.22453277,0.083862633
60,1.3591475,7.9395323,0.23402028,0.095425718
60,1.3591462,6.3105812,0.24688707,0.10686921
60,1.3591449,5.0080128,0.25978303,0.12204888
60,1.3591484,3.9778516,0.27936161,0.13863005
60,1.3591447,3.1629555,0.29944876,0.15320516
60,1.3591452,2.5136747,0.32380092,0.16818513
60,1.3591477,1.99553,0.35307774,0.18365943
60,1.3591584,1.5853286,0.38646138,0.19695345
60,1.3591577,1.2596742,0.41869545,0.204935
60,1.3591626,1.0000639,0.4548158,0.21207328
60,1.3591734,0.79363066,0.48945752,0.21305737
60,1.3591752,0.63090527,0.52256221,0.2145222
60,1.3591853,0.50154078,0.55311769,0.21350336
60,1.3592035,0.39774463,0.58229816,0.21135271
60,1.3592169,0.3161931,0.60972708,0.20939046
60,1.3592274,0.25122195,0.63560271,0.20978497
60,1.3592374,0.19933917,0.66010201,0.21076046
60,1.3592602,0.15860692,0.68395615,0.2114189
60,1.3592901,0.12593903,0.7071656,0.21401674
60,1.3593291,0.10007046,0.72856694,0.21673177
50,1.3335148,100003.71,0.12572549,-0.12145238
50,1.3335261,79433.273,0.1254715,-0.096118167
50,1.3335223,63093.824,0.12021814,-0.074850991
50,1.333531,50122.477,0.11877468,-0.058041953
50,1.333528,39814.059,0.12003597,-0.040149011
50,1.3335274,31621.139,0.12140231,-0.034913894
50,1.3335345,25116.91,0.11804585,-0.021483876
50,1.3335373,19948.785,0.12019817,-0.015767807
50,1.3335309,15847.683,0.12494874,-0.0097842291
50,1.3335339,12590.93,0.12250526,-0.0063163
50,1.3335335,10002.226,0.12412193,0.0014101843
50,1.3335378,7943.999,0.126525,0.0050480939
50,1.333528,6307.7339,0.1314611,0.0052704802
50,1.3335267,5011.604,0.12861072,0.0078293141
50,1.3335203,3981.2744,0.13667808,0.010282151
50,1.3335332,3161.0117,0.13493696,0.010156498
50,1.3335285,2510.8032,0.13994418,0.01461852
50,1.3335257,1995.6388,0.13850944,0.013715084
50,1.3335295,1585.5074,0.1462806,0.017121147
50,1.3335294,1258.7913,0.1454501,0.019634571
50,1.3335317,1000.3202,0.14885722,0.018493963
50,1.3335315,794.23785,0.1547002,0.02377254
50,1.333533,631.00964,0.15769094,0.023142587
50,1.333532,501.44418,0.15772925,0.022602947
50,1.3335301,398.08914,0.16332275,0.026334662
50,1.3335321,316.31589,0.16746126,0.025297977
50,1.3335341,251.04433,0.17029339,0.025265526
50,1.3335351,199.55299,0.17553024,0.031807784
50,1.333537,158.42841,0.18064302,0.033991829
50,1.3335361,125.84567,0.18679467,0.033299007
50,1.3335379,100.03201,0.18755154,0.038015954
50,1.3335391,79.415512,0.18779595,0.039537124
50,1.333537,63.082298,0.19624017,0.042922959
50,1.333535,50.144421,0.20368768,0.045490663
50,1.333551,39.808914,0.20812574,0.052045614
50,1.333542,31.629555,0.21613194,0.053110436
50,1.3335389,25.104433,0.22512192,0.060032818
50,1.3335481,19.955299,0.23499419,0.063833743
50,1.3335414,15.857577,0.23981068,0.073356159
50,1.333546,12.600809,0.24734978,0.0808184
50,1.333546,10.003201,0.25522938,0.093768954
50,1.3335404,7.9395323,0.26548985,0.10133766
50,1.3335544,6.3105812,0.28042307,0.11669363
50,1.3335477,5.0080128,0.29420242,0.1300295
50,1.3335471,3.9778516,0.30983764,0.14537305
50,1.3335503,3.1629555,0.32853895,0.1674567
50,1.3335572,2.5136747,0.35359135,0.19032171
50,1.3335514,1.99553,0.38158092,0.21340664
50,1.3335593,1.5853286,0.41505352,0.23556344
50,1.3335611,1.2596742,0.45664936,0.25763619
50,1.3335682,1.0000639,0.49986392,0.27412236
50,1.3335663,0.79363066,0.54861063,0.28974
50,1.3335748,0.63090527,0.59829205,0.29722643
50,1.3335953,0.50154078,0.64660722,0.29912755
50,1.3335997,0.39774463,0.69411546,0.29808849
50,1.3336058,0.3161931,0.73690933,0.29527235
50,1.3336235,0.25122195,0.77774316,0.28961205
50,1.3336525,0.19933917,0.81420988,0.28341386
50,1.3336806,0.15860692,0.84680116,0.27805519
50,1.3337131,0.12593903,0.87922752,0.27554372
50,1.3337449,0.10007046,0.90994841,0.27580386
50,1.3341624,100003.71,0.12453069,-0.13081379
50,1.3340759,79433.273,0.12644444,-0.10236441
50,1.3340112,63093.824,0.12394792,-0.079127088
50,1.3339837,50122.477,0.12497217,-0.058731813
50,1.3339633,39814.059,0.12089533,-0.041930154
50,1.3339403,31621.139,0.11927217,-0.03184972
50,1.333933,25116.91,0.12421699,-0.024222333
50,1.3339156,19948.785,0.12403486,-0.017320283
50,1.3339137,15847.683,0.12636906,-0.0055342936
50,1.3339033,12590.93,0.12285455,-0.0023287844
50,1.3338964,10002.226,0.13180315,-0.00023455138
50,1.3338965,7943.999,0.13018714,0.0053648632
50,1.3338718,6307.7339,0.13227701,0.0040154438
50,1.3338709,5011.604,0.13256647,0.0049529611
50,1.3338717,3981.2744,0.13360882,0.0093512367
50,1.3338633,3161.0117,0.13587689,0.011766321
50,1.3338615,2510.8032,0.14182866,0.016866604
50,1.3338549,1995.6388,0.14083551,0.014964823
50,1.3338603,1585.5074,0.14411081,0.016675187
50,1.3338531,1258.7913,0.15036266,0.020347536
50,1.333854,1000.3202,0.15291791,0.018558802
50,1.3338461,794.23785,0.15613343,0.019230602
50,1.3338495,631.00964,0.15698947,0.019960301
50,1.3338469,501.44418,0.16174342,0.025665946
50,1.3338463,398.08914,0.16297127,0.023535689
50,1.3338436,316.31589,0.16826518,0.026809037
50,1.3338444,251.04433,0.17365165,0.029973773
50,1.3338411,199.55299,0.17675763,0.031389333
50,1.3338451,158.42841,0.18238598,0.030072642
50,1.3338431,125.84567,0.18792693,0.035289414
50,1.3338416,100.03201,0.18813106,0.036907699
50,1.3338401,79.415512,0.19387369,0.041712627
50,1.3338367,63.082298,0.20263523,0.043351658
50,1.3338358,50.144421,0.20573851,0.049909953
50,1.3338391,39.808914,0.21275839,0.049953364
50,1.3338337,31.629555,0.21710117,0.057391688
50,1.33384,25.104433,0.22656691,0.061513793
50,1.3338428,19.955299,0.23460428,0.064904891
50,1.3338372,15.857577,0.24352662,0.076375701
50,1.3338398,12.600809,0.25012341,0.081632376
50,1.3338373,10.003201,0.25647312,0.090141699
50,1.3338346,7.9395323,0.26874426,0.10137638
50,1.3338434,6.3105812,0.28322309,0.11251564
50,1.3338388,5.0080128,0.29433361,0.13162436
50,1.3338435,3.9778516,0.30949432,0.1473247
50,1.3338419,3.1629555,0.32916424,0.16876709
50,1.3338473,2.5136747,0.35398456,0.18819292
50,1.3338438,1.99553,0.38294059,0.211319
50,1.3338387,1.5853286,0.4168728,0.2331553
50,1.333851,1.2596742,0.45699468,0.25476837
50,1.3338487,1.0000639,0.50296289,0.27145612
50,1.3338492,0.79363066,0.55101466,0.28556284
50,1.3338622,0.63090527,0.5993495,0.29137924
50,1.333869,0.50154078,0.64874685,0.29486763
50,1.333868,0.39774463,0.69541538,0.29559195
50,1.3338798,0.3161931,0.73866189,0.29208902
50,1.3339008,0.25122195,0.77827775,0.28626725
50,1.3339237,0.19933917,0.81451422,0.28121495
50,1.3339422,0.15860692,0.84825408,0.27809244
50,1.3339583,0.12593903,0.88082612,0.2772066
50,1.3339849,0.10007046,0.91195023,0.27719682
40,1.3084383,100003.71,0.14768605,-0.13081612
40,1.3084494,79433.273,0.14415056,-0.10221275
40,1.3084601,63093.824,0.14340435,-0.077880502
40,1.3084602,50122.477,0.14364825,-0.056581512
40,1.308459,39814.059,0.14117475,-0.043578792
40,1.3084656,31621.139,0.14487883,-0.029200181
40,1.3084654,25116.91,0.14242801,-0.023769561
40,1.308457,19948.785,0.1451996,-0.014875338
40,1.3084545,15847.683,0.14529848,-0.0080829235
40,1.3084689,12590.93,0.14745134,-0.0033444092
40,1.3084683,10002.226,0.14860135,0.0024795297
40,1.308471,7943.999,0.1507352,0.0075212698
40,1.3084611,6307.7339,0.15079921,0.011386729
40,1.3084583,5011.604,0.15813166,0.0087322397
40,1.3084631,3981.2744,0.16161914,0.015122389
40,1.3084559,3161.0117,0.16201115,0.021077247
40,1.3084636,2510.8032,0.16826926,0.024789043
40,1.3084635,1995.6388,0.1692555,0.022728728
40,1.3084664,1585.5074,0.17278047,0.024473708
40,1.3084606,1258.7913,0.17665794,0.025874622
40,1.3084661,1000.3202,0.18089719,0.025436575
40,1.3084655,794.23785,0.18770146,0.026451062
40,1.3084677,631.00964,0.18973155,0.033669807
40,1.3084654,501.44418,0.19336069,0.030804895
40,1.3084644,398.08914,0.19567803,0.032972805
40,1.3084676,316.31589,0.20454147,0.032613724
40,1.3084693,251.04433,0.20793873,0.037981015
40,1.3084761,199.55299,0.21547446,0.036892951
40,1.3084776,158.42841,0.22064881,0.038784094
40,1.3084747,125.84567,0.22619906,0.041680381
40,1.308475,100.03201,0.22958353,0.046188101
40,1.3084743,79.415512,0.23479329,0.047355797
40,1.308476,63.082298,0.2387801,0.048939511
40,1.3084764,50.144421,0.25046253,0.053544309
40,1.3084807,39.808914,0.25363219,0.058371607
40,1.308481,31.629555,0.26151985,0.060578957
40,1.3084821,25.104433,0.271144,0.063031562
40,1.3084781,19.955299,0.27871162,0.073802061
40,1.3084804,15.857577,0.29082739,0.079576835
40,1.3084787,12.600809,0.29819122,0.089159817
40,1.3084826,10.003201,0.30764756,0.0970226
40,1.3084884,7.9395323,0.31540221,0.10578273
40,1.3084803,6.3105812,0.32884666,0.12000769
40,1.3084837,5.0080128,0.34195191,0.13344304
40,1.3084923,3.9778516,0.35758126,0.1513676
40,1.3084887,3.1629555,0.37514496,0.16997528
40,1.3084935,2.5136747,0.39679593,0.1949178
40,1.3085016,1.99553,0.42237225,0.22062175
40,1.308506,1.5853286,0.45414934,0.25060716
40,1.3085142,1.2596742,0.49154866,0.27968612
40,1.3085185,1.0000639,0.53966814,0.31099427
40,1.3085362,0.79363066,0.59236836,0.33659557
40,1.3085438,0.63090527,0.65345562,0.35879406
40,1.3085502,0.50154078,0.71621817,0.37344742
40,1.3085737,0.39774463,0.78229117,0.37972879
40,1.3085988,0.3161931,0.84484971,0.37840223
40,1.3086183,0.25122195,0.9047156,0.37331694
40,1.3086332,0.19933917,0.95884204,0.36523873
40,1.3086536,0.15860692,1.006107,0.35595271
40,1.3086876,0.12593903,1.0506604,0.34499735
40,1.3087422,0.10007046,1.0916108,0.33779278
40,1.3082627,100003.71,0.14454323,-0.12850046
40,1.3084201,79433.273,0.14002316,-0.10209909
40,1.3085043,63093.824,0.14264113,-0.079064831
40,1.3085474,50122.477,0.14037006,-0.058465682
40,1.3085788,39814.059,0.14211832,-0.041572593
40,1.3086015,31621.139,0.14505638,-0.031103659
40,1.308622,25116.91,0.14429453,-0.017928533
40,1.3086292,19948.785,0.14399755,-0.018169524
40,1.3086442,15847.683,0.14368823,-0.0086638276
40,1.308655,12590.93,0.14543313,-0.0042443518
40,1.3086599,10002.226,0.1493534,0.003334841
40,1.3086722,7943.999,0.14967595,0.0063123507
40,1.3086593,6307.7339,0.1561083,0.0059963828
40,1.3086675,5011.604,0.1585443,0.0057015712
40,1.3086711,3981.2744,0.16044924,0.01603608
40,1.3086764,3161.0117,0.16083498,0.018394522
40,1.3086782,2510.8032,0.16154774,0.018230392
40,1.3086861,1995.6388,0.16751906,0.024671111
40,1.3086884,1585.5074,0.17310949,0.020357091
40,1.3086901,1258.7913,0.17735608,0.028797317
40,1.3086975,1000.3202,0.17899944,0.028314298
40,1.3087003,794.23785,0.18254769,0.026999928
40,1.3086931,631.00964,0.1937232,0.032348737
40,1.3087014,501.44418,0.19085291,0.034086142
40,1.3087102,398.08914,0.19946389,0.033082835
40,1.3087122,316.31589,0.20437889,0.036284219
40,1.3087156,251.04433,0.20856988,0.03682771
40,1.3087164,199.55299,0.21503717,0.035532113
40,1.3087158,158.42841,0.22237103,0.040796805
40,1.3087183,125.84567,0.22432339,0.043433309
40,1.3087178,100.03201,0.23073141,0.042701133
40,1.3087233,79.415512,0.23577146,0.048010644
40,1.308724,63.082298,0.24175553,0.050085183
40,1.3087201,50.144421,0.24866197,0.054244131
40,1.3087255,39.808914,0.25433394,0.060193334
40,1.3087276,31.629555,0.26360944,0.061125852
40,1.3087341,25.104433,0.26993293,0.066953078
40,1.3087347,19.955299,0.27724591,0.074155308
40,1.308742,15.857577,0.28608319,0.080117434
40,1.3087397,12.600809,0.29671833,0.086127929
40,1.3087398,10.003201,0.30856973,0.10073169
40,1.3087384,7.9395323,0.3184897,0.1078791
40,1.3087412,6.3105812,0.32963017,0.12023351
40,1.308743,5.0080128,0.3420724,0.13375664
40,1.308749,3.9778516,0.35873669,0.15357026
40,1.3087585,3.1629555,0.37398341,0.17139773
40,1.3087631,2.5136747,0.39756593,0.19622257
40,1.308766,1.99553,0.42441329,0.22350492
40,1.3087648,1.5853286,0.45483598,0.25231951
40,1.3087767,1.2596742,0.49357897,0.28374425
40,1.3087784,1.0000639,0.53959423,0.31197643
40,1.3087856,0.79363066,0.59445375,0.33997583
40,1.3088057,0.63090527,0.65361959,0.36135927
40,1.3088126,0.50154078,0.71863216,0.37613952
40,1.308816,0.39774463,0.7837792,0.38471922
40,1.3088371,0.3161931,0.84794927,0.38381696
40,1.3088697,0.25122195,0.9071371,0.37732601
40,1.3089008,0.19933917,0.96140498,0.36838222
40,1.3089269,0.15860692,1.0107573,0.35916325
40,1.3089575,0.12593903,1.0554919,0.35202608
40,1.3089905,0.10007046,1.0967681,0.34419209
30,1.2718793,100003.71,0.19009864,-0.13038056
30,1.2718867,79433.273,0.18920666,-0.099655226
30,1.2718892,63093.824,0.18549912,-0.075918213
30,1.271891,50122.477,0.18895669,-0.057622261
30,1.2718951,39814.059,0.18575898,-0.043893237
30,1.2718935,31621.139,0.19080536,-0.028272826
30,1.2718923,25116.91,0.18890898,-0.022028808
30,1.2718979,19948.785,0.19387649,-0.010290574
30,1.2719017,15847.683,0.19561122,-0.0047208951
30,1.2719028,12590.93,0.18939406,0.00078120397
30,1.2718996,10002.226,0.19708301,0.002828323
30,1.2719042,7943.999,0.20274103,0.011441718
30,1.2718906,6307.7339,0.20274696,0.016806746
30,1.2718949,5011.604,0.20636915,0.016821969
30,1.2718923,3981.2744,0.21040143,0.02178227
30,1.2718978,3161.0117,0.21596637,0.022681022
30,1.2718906,2510.8032,0.2170787,0.029895218
30,1.2718954,1995.6388,0.22152103,0.028192572
30,1.271898,1585.5074,0.22461085,0.030081321
30,1.2718948,1258.7913,0.23442861,0.034151375
30,1.2719002,1000.3202,0.23730806,0.032151148
